Repository: jtrujil43/Ellipsometry

# Physics::Ellipsometry::VASE

Variable Angle Spectroscopic Ellipsometry data fitting for Perl / PDL.

## Description

Physics::Ellipsometry::VASE provides a framework for fitting optical thin-film
models to VASE data using the Levenberg-Marquardt algorithm.  It handles:

- **Data loading** — simple whitespace-delimited files and native J.A. Woollam
  VASE instrument format (auto-detected)
- **Weighted fitting** — uses measured uncertainties (sigma) from Woollam files
- **Numerical Jacobian** — automatic relative-step finite differences
- **Plotting** — multi-angle color-coded overlays via PDL::Graphics::Gnuplot

## Synopsis

```perl
use PDL;
use PDL::NiceSlice;
use Physics::Ellipsometry::VASE;

my $vase = Physics::Ellipsometry::VASE->new(layers => 1);
$vase->load_data('measurement.dat');

sub my_model {
    my ($params, $x) = @_;
    my $wavelength = $x->(:,0);   # nm
    my $angle      = $x->(:,1);   # degrees

    my $psi   = $params->(0) + $params->(1) / $wavelength**2;
    my $delta = $params->(2) + $params->(3) * $wavelength;

    return cat($psi, $delta)->flat;
}

$vase->set_model(\&my_model);
my $fitted = $vase->fit(pdl [45, 1e4, 120, 0.01]);

# Optional: plot results (requires PDL::Graphics::Gnuplot)
$vase->plot($fitted, output => 'fit.png');
```

## Data Formats

### Simple format

```

# Wavelength(nm)  Angle(deg)  Psi(deg)  Delta(deg)
400  70  45.0  120.0
410  70  44.5  121.0
```

### Woollam VASE format

Recognised automatically when line 2 begins with `VASEmethod[`.  Header
metadata is stored as object attributes; sigma columns are extracted and used
as fit weights.

**Example Woollam file format:**
```
w1_11012006
VASEmethod[EllipsometerType=4, Isotropic, FixedPol=45.00, ZoneAve=1, Revs=40, OffsetMode=2, Offset1=0, Offset2=0, Offset3=0, WVASE=3.616, HardVer=17.034, Wed Nov 01 15:19:00 2006]
Original[w1_11012006.dat]
nm
245.732520	64.999634	14.355849	149.18707	0.04032	0.132363
247.331348	64.999634	14.181567	150.33243	0.0433035	0.141132
```

**Loading Woollam files:**
```perl
use Physics::Ellipsometry::VASE;
use PDL;

my $vase = Physics::Ellipsometry::VASE->new(layers => 1);
my $data = $vase->load_data('woollam_data.dat');

# Access header metadata
print "Sample: ", $vase->{sample_name}, "\n";        # w1_11012006
print "Method: ", $vase->{vase_method}, "\n";        # VASEmethod[...] content
print "Original: ", $vase->{original_file}, "\n";    # Original[...] content
print "Units: ", $vase->{units}, "\n";               # nm

# Access measurement uncertainties (automatically used as fit weights)
if (defined $vase->{sigma}) {
    my $sigma_psi   = $vase->{sigma}->(0,:);  # psi uncertainties
    my $sigma_delta = $vase->{sigma}->(1,:);  # delta uncertainties
    print "Has sigma columns for weighted fitting\n";
}
```

The weighted fitting automatically uses the sigma columns when present, giving less weight to measurements with larger uncertainties during the Levenberg-Marquardt optimization.

## Examples

The `examples/` directory contains working scripts:

| Script | Description |
|--------|-------------|
| `fit_linear.pl` | Minimal linear dispersion model |
| `vase_test_fit.pl` | Cauchy thin-film model (Ta₂O₅ on Si) with complex Fresnel equations |
| `vase_tauc_lorentz_fit.pl` | Tauc-Lorentz oscillator with numerical Kramers-Kronig |

## Model Function Contract

```perl
sub model {
    my ($params, $x) = @_;
    # $params — PDL piddle of fit parameters
    # $x      — (npts, 2) piddle: col 0 = wavelength (nm), col 1 = angle (deg)
    #
    # Must return: cat($psi, $delta)->flat
    #   — flat piddle of length 2*npts (all psi then all delta)
}
```

File: data/Jovan_Ellipsometer/tantalum oxide/Cap_11202006/wafer1_11212006_index_map.txt
2006-11-21 [1017]   Second Attempt at Index of Refraction Map
Analysis Strategy:  Ta2O5 Neha Genos Index

Fit Parm:	Ta2O5 Thickness in nm	Ta2O5 Index at 550nm	MSE	
--------------------	--------------------	--------------------	--------------------	
Average:	183.14	2.2222	24.519	
Minimum:	182.24	2.2182	21.610	
Maximum:	183.89	2.2262	26.680	
Std Dev:	0.32198	0.0020071	1.1338	
% Range:	0.45213	0.18001	10.339	
--------------------	--------------------	--------------------	--------------------	
1:(2.00,6.00)	182.99	2.2219	21.610	
2:(0.00,6.00)	183.08	2.2214	21.910	
3:(-2.00,6.00)	183.26	2.2204	22.470	
4:(-4.00,4.00)	183.63	2.2186	24.190	
5:(-2.00,4.00)	183.41	2.2205	24.220	
6:(0.00,4.00)	183.21	2.2215	24.230	
7:(2.00,4.00)	183.05	2.2225	23.800	
8:(4.00,4.00)	182.88	2.2238	23.150	
9:(6.00,2.00)	182.85	2.2245	23.850	
10:(4.00,2.00)	182.95	2.2235	23.430	
11:(2.00,2.00)	183.04	2.2226	24.840	
12:(0.00,2.00)	183.22	2.2215	24.190	
13:(-2.00,2.00)	183.47	2.2197	24.760	
14:(-4.00,2.00)	183.24	2.2213	25.640	
15:(-6.00,2.00)	183.89	2.2182	24.290	
16:(-6.00,0.00)	183.69	2.2186	25.980	
17:(-4.00,0.00)	183.40	2.2204	25.520	
18:(-2.00,0.00)	183.35	2.2212	24.890	
19:(0.00,0.00)	182.98	2.2233	24.340	
20:(2.00,0.00)	183.05	2.2231	23.150	
21:(4.00,0.00)	182.72	2.2251	24.540	
22:(6.00,0.00)	182.49	2.2262	24.020	
23:(6.00,-2.00)	182.24	2.2258	24.580	
24:(4.00,-2.00)	182.62	2.2256	24.880	
25:(2.00,-2.00)	182.85	2.2240	24.900	
26:(0.00,-2.00)	183.01	2.2230	24.480	
27:(-2.00,-2.00)	183.13	2.2221	26.680	
28:(-4.00,-2.00)	183.33	2.2205	25.860	
29:(-6.00,-2.00)	183.49	2.2192	26.450	
30:(-4.00,-4.00)	183.33	2.2210	25.910	
31:(-2.00,-4.00)	183.19	2.2222	25.590	
32:(0.00,-4.00)	183.19	2.2227	24.830	
33:(2.00,-4.00)	183.19	2.2231	24.330	
34:(4.00,-4.00)	182.96	2.2241	24.620	
35:(2.00,-6.00)	183.13	2.2233	24.350	
36:(0.00,-6.00)	183.26	2.2225	24.970	
37:(-2.00,-6.00)	183.22	2.2224	25.770

File: data/Jovan_Ellipsometer/tantalum oxide/Cap_11202006/wafer2_11202006_map.txt
2006-11-20 [1532]  wafer 2 map
Analysis Strategy:  Ta2O5 Neha Genos

Fit Parm:	MSE	E1Offset.2	PoleMag.2	Amp1.2	En1.2	Br1.2	Thick.2	Thick.1	EMA2.1	
--------------------	--------------------	--------------------	--------------------	--------------------	--------------------	--------------------	--------------------	--------------------	--------------------	
Average:	22.343	1.5580	118.55	2.2562	4.7945	0.54088	1831.7	19.996	64.388	
Minimum:	19.350	1.5064	109.77	2.0524	4.7526	0.50538	1827.5	15.510	60.061	
Maximum:	24.110	1.6816	121.76	2.8168	4.9104	0.63702	1842.0	21.960	74.310	
Std Dev:	1.1752	0.059161	4.0298	0.27708	0.058735	0.048458	2.8573	1.0781	2.8248	
% Range:	10.652	5.6225	5.0571	16.940	1.6456	12.169	0.39663	16.128	11.065	
--------------------	--------------------	--------------------	--------------------	--------------------	--------------------	--------------------	--------------------	--------------------	--------------------	
1:(2.00,6.00)	19.350	1.6745	110.88	2.8010	4.9058	0.63365	1829.7	19.990	67.955	
2:(0.00,6.00)	19.860	1.6780	110.52	2.8135	4.9081	0.63483	1831.6	19.540	68.264	
3:(-2.00,6.00)	19.490	1.6783	110.35	2.8168	4.9104	0.63702	1833.0	19.590	67.720	
4:(-4.00,4.00)	21.790	1.5639	118.35	2.2472	4.7928	0.54187	1832.1	20.740	63.270	
5:(-2.00,4.00)	21.540	1.6389	112.82	2.6538	4.8829	0.61398	1834.2	19.010	66.665	
6:(0.00,4.00)	21.950	1.6383	113.05	2.6596	4.8839	0.61500	1831.7	19.330	66.634	
7:(2.00,4.00)	21.410	1.6489	112.41	2.7029	4.8906	0.62020	1831.5	19.060	67.842	
8:(4.00,4.00)	21.350	1.6341	113.45	2.6364	4.8784	0.61095	1830.4	19.420	67.211	
9:(6.00,2.00)	22.350	1.5399	120.16	2.1587	4.7733	0.52449	1828.1	20.360	64.931	
10:(4.00,2.00)	21.800	1.5351	120.52	2.1367	4.7677	0.52008	1827.5	20.920	63.741	
11:(2.00,2.00)	22.840	1.5405	120.15	2.1650	4.7733	0.52473	1827.7	21.120	63.191	
12:(0.00,2.00)	21.320	1.6495	112.02	2.6938	4.8905	0.61899	1836.4	17.790	69.113	
13:(-2.00,2.00)	22.890	1.5345	120.22	2.1202	4.7641	0.51632	1831.8	20.640	63.034	
14:(-4.00,2.00)	22.840	1.5141	121.39	2.0765	4.7560	0.50930	1829.9	21.960	60.061	
15:(-6.00,2.00)	23.060	1.5244	120.65	2.0937	4.7588	0.51116	1833.7	20.580	62.106	
16:(-6.00,0.00)	23.360	1.5168	120.95	2.0713	4.7556	0.50815	1833.8	20.750	61.137	
17:(-4.00,0.00)	22.790	1.5228	120.78	2.0838	4.7582	0.51094	1833.3	20.270	62.809	
18:(-2.00,0.00)	22.530	1.5279	120.62	2.0987	4.7606	0.51316	1832.2	20.250	63.121	
19:(0.00,0.00)	22.010	1.5244	121.03	2.1017	4.7609	0.51391	1829.1	20.910	62.417	
20:(2.00,0.00)	21.630	1.5423	119.94	2.1442	4.7698	0.52170	1830.9	19.910	65.023	
21:(4.00,0.00)	23.010	1.5283	120.89	2.1173	4.7640	0.51595	1828.2	20.470	64.248	
22:(6.00,0.00)	22.640	1.5305	120.64	2.1247	4.7665	0.51838	1828.1	20.550	64.353	
23:(6.00,-2.00)	23.040	1.5257	120.81	2.1069	4.7641	0.51632	1828.3	20.390	64.056	
24:(4.00,-2.00)	23.090	1.5209	121.28	2.0975	4.7609	0.51315	1828.2	20.530	63.571	
25:(2.00,-2.00)	20.000	1.6816	109.77	2.7952	4.9083	0.63136	1842.0	15.510	74.310	
26:(0.00,-2.00)	22.930	1.5173	121.36	2.0870	4.7580	0.50975	1829.7	20.650	62.321	
27:(-2.00,-2.00)	24.110	1.5128	121.52	2.0775	4.7564	0.50757	1830.7	20.460	61.886	
28:(-4.00,-2.00)	23.220	1.5180	121.09	2.0760	4.7573	0.51022	1832.7	20.280	62.247	
29:(-6.00,-2.00)	24.060	1.5152	121.01	2.0643	4.7564	0.50907	1832.8	20.530	61.203	
30:(-4.00,-4.00)	23.110	1.5064	121.76	2.0524	4.7526	0.50538	1832.0	20.600	61.239	
31:(-2.00,-4.00)	23.310	1.5099	121.65	2.0625	4.7545	0.50744	1831.0	20.720	61.488	
32:(0.00,-4.00)	22.680	1.5280	120.60	2.0999	4.7616	0.51373	1832.7	19.810	63.858	
33:(2.00,-4.00)	22.710	1.5361	120.11	2.1210	4.7652	0.51608	1833.4	19.250	65.287	
34:(4.00,-4.00)	23.230	1.5272	120.69	2.0961	4.7610	0.51290	1831.9	19.660	64.662	
35:(2.00,-6.00)	22.710	1.5304	120.32	2.0913	4.7594	0.51101	1835.3	19.010	65.080	
36:(0.00,-6.00)	23.190	1.5205	120.97	2.0736	4.7556	0.50749	1834.0	19.420	63.554	
37:(-2.00,-6.00)	23.480	1.5113	121.44	2.0589	4.7539	0.50621	1833.5	19.880	62.756

File: data/Jovan_Ellipsometer/tantalum oxide/Cap_11202006/wafer2_11212006_index_map.txt
2006-11-21 [1037]  Ta2O5 Wafer 2 Map 11212006
Analysis Strategy:  Ta2O5 Neha Genos Index

Fit Parm:	Ta2O5 Thickness in nm	Ta2O5 Index at 550nm	MSE	
--------------------	--------------------	--------------------	--------------------	
Average:	183.17	2.2300	22.284	
Minimum:	182.77	2.2273	19.110	
Maximum:	183.65	2.2325	23.980	
Std Dev:	0.21312	0.0012874	1.1218	
% Range:	0.23939	0.11660	10.927	
--------------------	--------------------	--------------------	--------------------	
1:(2.00,6.00)	182.97	2.2297	19.110	
2:(0.00,6.00)	183.04	2.2295	19.800	
3:(-2.00,6.00)	183.16	2.2292	19.760	
4:(-4.00,4.00)	183.59	2.2273	21.100	
5:(-2.00,4.00)	183.39	2.2284	21.340	
6:(0.00,4.00)	183.26	2.2294	21.790	
7:(2.00,4.00)	183.17	2.2295	21.400	
8:(4.00,4.00)	183.07	2.2302	21.300	
9:(6.00,2.00)	183.20	2.2296	22.360	
10:(4.00,2.00)	183.21	2.2300	21.540	
11:(2.00,2.00)	183.20	2.2299	22.510	
12:(0.00,2.00)	183.40	2.2285	21.290	
13:(-2.00,2.00)	183.54	2.2276	22.520	
14:(-4.00,2.00)	182.95	2.2311	22.690	
15:(-6.00,2.00)	183.65	2.2273	21.910	
16:(-6.00,0.00)	183.40	2.2286	23.580	
17:(-4.00,0.00)	183.21	2.2298	22.810	
18:(-2.00,0.00)	183.26	2.2297	22.370	
19:(0.00,0.00)	182.93	2.2318	22.010	
20:(2.00,0.00)	183.03	2.2309	21.490	
21:(4.00,0.00)	182.83	2.2321	22.820	
22:(6.00,0.00)	182.83	2.2318	22.340	
23:(6.00,-2.00)	182.81	2.2312	23.180	
24:(4.00,-2.00)	182.77	2.2325	23.140	
25:(2.00,-2.00)	182.98	2.2315	22.740	
26:(0.00,-2.00)	183.05	2.2311	22.350	
27:(-2.00,-2.00)	183.05	2.2315	23.980	
28:(-4.00,-2.00)	183.18	2.2303	23.190	
29:(-6.00,-2.00)	183.26	2.2287	23.970	
30:(-4.00,-4.00)	183.17	2.2306	23.060	
31:(-2.00,-4.00)	183.07	2.2311	23.320	
32:(0.00,-4.00)	183.22	2.2303	22.640	
33:(2.00,-4.00)	183.31	2.2297	22.470	
34:(4.00,-4.00)	183.19	2.2301	23.120	
35:(2.00,-6.00)	183.37	2.2293	22.780	
36:(0.00,-6.00)	183.41	2.2295	23.210	
37:(-2.00,-6.00)	183.24	2.2302	23.530
