Repository: jtrujil43/Ellipsometry

# Physics::Ellipsometry::VASE

Variable Angle Spectroscopic Ellipsometry data fitting for Perl / PDL.

## Description

Physics::Ellipsometry::VASE provides a framework for fitting optical thin-film
models to VASE data using the Levenberg-Marquardt algorithm.  It handles:

- **Data loading** — simple whitespace-delimited files and native J.A. Woollam
  VASE instrument format (auto-detected)
- **Weighted fitting** — uses measured uncertainties (sigma) from Woollam files
- **Numerical Jacobian** — automatic relative-step finite differences
- **Plotting** — multi-angle color-coded overlays via PDL::Graphics::Gnuplot

## Synopsis

```perl
use PDL;
use PDL::NiceSlice;
use Physics::Ellipsometry::VASE;

my $vase = Physics::Ellipsometry::VASE->new(layers => 1);
$vase->load_data('measurement.dat');

sub my_model {
    my ($params, $x) = @_;
    my $wavelength = $x->(:,0);   # nm
    my $angle      = $x->(:,1);   # degrees

    my $psi   = $params->(0) + $params->(1) / $wavelength**2;
    my $delta = $params->(2) + $params->(3) * $wavelength;

    return cat($psi, $delta)->flat;
}

$vase->set_model(\&my_model);
my $fitted = $vase->fit(pdl [45, 1e4, 120, 0.01]);

# Optional: plot results (requires PDL::Graphics::Gnuplot)
$vase->plot($fitted, output => 'fit.png');
```

## Data Formats

### Simple format

```

# Wavelength(nm)  Angle(deg)  Psi(deg)  Delta(deg)
400  70  45.0  120.0
410  70  44.5  121.0
```

### Woollam VASE format

Recognised automatically when line 2 begins with `VASEmethod[`.  Header
metadata is stored as object attributes; sigma columns are extracted and used
as fit weights.

**Example Woollam file format:**
```
w1_11012006
VASEmethod[EllipsometerType=4, Isotropic, FixedPol=45.00, ZoneAve=1, Revs=40, OffsetMode=2, Offset1=0, Offset2=0, Offset3=0, WVASE=3.616, HardVer=17.034, Wed Nov 01 15:19:00 2006]
Original[w1_11012006.dat]
nm
245.732520	64.999634	14.355849	149.18707	0.04032	0.132363
247.331348	64.999634	14.181567	150.33243	0.0433035	0.141132
```

**Loading Woollam files:**
```perl
use Physics::Ellipsometry::VASE;
use PDL;

my $vase = Physics::Ellipsometry::VASE->new(layers => 1);
my $data = $vase->load_data('woollam_data.dat');

# Access header metadata
print "Sample: ", $vase->{sample_name}, "\n";        # w1_11012006
print "Method: ", $vase->{vase_method}, "\n";        # VASEmethod[...] content
print "Original: ", $vase->{original_file}, "\n";    # Original[...] content
print "Units: ", $vase->{units}, "\n";               # nm

# Access measurement uncertainties (automatically used as fit weights)
if (defined $vase->{sigma}) {
    my $sigma_psi   = $vase->{sigma}->(0,:);  # psi uncertainties
    my $sigma_delta = $vase->{sigma}->(1,:);  # delta uncertainties
    print "Has sigma columns for weighted fitting\n";
}
```

The weighted fitting automatically uses the sigma columns when present, giving less weight to measurements with larger uncertainties during the Levenberg-Marquardt optimization.

## Examples

The `examples/` directory contains working scripts:

| Script | Description |
|--------|-------------|
| `fit_linear.pl` | Minimal linear dispersion model |
| `vase_test_fit.pl` | Cauchy thin-film model (Ta₂O₅ on Si) with complex Fresnel equations |
| `vase_tauc_lorentz_fit.pl` | Tauc-Lorentz oscillator with numerical Kramers-Kronig |

## Model Function Contract

```perl
sub model {
    my ($params, $x) = @_;
    # $params — PDL piddle of fit parameters
    # $x      — (npts, 2) piddle: col 0 = wavelength (nm), col 1 = angle (deg)
    #
    # Must return: cat($psi, $delta)->flat
    #   — flat piddle of length 2*npts (all psi then all delta)
}
```

File: data/Jovan_Ellipsometer/tantalum oxide/Cap_12212006/w2_12212006.dat (part 1 of 5)
Wafer 2 12212006
VASEmethod[EllipsometerType=4, Isotropic, FixedPol=45.00, ZoneAve=1, Revs=100, OffsetMode=2, Offset1=0, Offset2=0, Offset3=0, WVASE=3.616, HardVer=17.034, Thu Dec 21 14:43:35 2006]
Original[w2_12212006.dat]
nm
245.732520	64.999634	14.382125	149.10007	0.0265538	0.0871168
247.331348	64.999634	14.103371	150.05273	0.0258158	0.0848905
248.930176	64.999634	13.840555	151.37085	0.0260167	0.0852313
250.529053	64.999634	13.611166	152.50026	0.0265109	0.086525
252.127954	64.999634	13.364067	153.75484	0.02709	0.0880109
253.726855	64.999634	13.079291	154.87924	0.027895	0.0906828
255.325781	64.999634	12.763192	156.04256	0.0268356	0.0874413
256.924731	64.999634	12.423697	156.95589	0.027143	0.0891661
258.523706	64.999634	12.094335	157.92958	0.0270678	0.089537
260.122681	64.999634	11.640541	158.43108	0.02804	0.0951324
261.721680	64.999634	11.181007	158.02316	0.0283779	0.100112
263.320703	64.999634	10.903545	156.90549	0.0280599	0.10262
264.919751	64.999634	10.783848	154.84721	0.0284252	0.107944
266.518799	64.999634	10.857614	152.11877	0.0278061	0.109119
268.117871	64.999634	11.371	149.78549	0.0274338	0.106681
269.716968	64.999634	12.271516	148.94403	0.0272263	0.0995351
271.316089	64.999634	13.44603	150.6506	0.027346	0.0889355
272.915210	64.999634	14.651412	154.37361	0.0277046	0.0783205
274.514331	64.999634	15.881363	159.93199	0.0281887	0.0682429
276.113501	64.999634	16.910221	167.22649	0.0284826	0.0597158
277.712646	64.999634	17.781273	175.71387	0.0285289	0.054003
279.311841	64.999634	18.274158	185.34251	0.0279027	0.0518876
280.911035	64.999634	18.644363	196.1284	0.0279756	0.0559623
282.510254	64.999634	18.9079	207.83507	0.0281973	0.0651742
284.109473	64.999634	18.938414	221.13818	0.0268944	0.0756163
285.708716	64.999634	19.142714	235.9375	0.0258523	0.0878111
287.307959	64.999634	19.552864	252.5199	0.025965	0.101197
288.907202	64.999634	20.463968	-88.149788	0.0295543	0.115789
290.506494	64.999634	22.362358	-64.957024	0.0369368	0.116198
292.105762	64.999634	24.921959	-36.832001	0.0509374	0.105536
293.705078	64.999634	27.615812	-3.0553524	0.056646	0.0786209
295.304370	64.999634	29.039274	28.596399	0.0510366	0.0852809
296.903687	64.999634	28.451551	52.646217	0.0418775	0.0928546
298.503027	64.999634	27.874496	69.904686	0.0335916	0.0864348
300.102368	64.999634	27.353258	83.046997	0.0282116	0.0777036
301.701709	64.999634	27.103222	94.098297	0.0257054	0.0717272
303.301074	64.999634	27.101379	103.5349	0.0231442	0.0629809
304.900439	64.999634	27.199257	112.17751	0.0221412	0.0575316
306.499805	64.999634	27.590403	120.20119	0.0226088	0.054883
308.099194	64.999634	27.773642	127.8401	0.0216106	0.0490173
309.698584	64.999634	27.939224	135.1151	0.0214304	0.0452852
311.297998	64.999634	28.173283	142.04106	0.0219162	0.0430559
312.897388	64.999634	28.381516	148.79416	0.021936	0.0403459
314.496802	64.999634	28.504234	155.31299	0.021875	0.037973
316.096216	64.999634	28.594904	161.63597	0.021709	0.035867
317.695654	64.999634	28.697668	167.78101	0.0223698	0.0359301
319.295093	64.999634	28.722424	173.84705	0.0219162	0.0348121
320.894531	64.999634	28.767807	179.82201	0.0221339	0.0350046
322.493970	64.999634	28.701399	185.58058	0.0218035	0.0351411
324.093408	64.999634	28.713783	191.39201	0.0216618	0.0361775
325.692871	64.999634	28.7173	196.91798	0.0221719	0.0383489
327.292334	64.999634	28.761448	202.53024	0.0214127	0.0383927
328.891797	64.999634	28.723188	208.1447	0.0209768	0.0395353
330.491260	64.999634	28.759829	213.50208	0.0215454	0.0425556
332.090723	64.999634	28.817085	218.683	0.0216081	0.0443096
333.690186	64.999634	28.827246	224.06	0.0222639	0.0474339
335.289673	64.999634	29.059856	229.32982	0.022621	0.0497479
336.889136	64.999634	29.271317	234.44107	0.0228751	0.0516181
338.488623	64.999634	29.515661	239.25948	0.0233965	0.0537362
340.088110	64.999634	29.929617	244.3112	0.0241909	0.0561624
341.687573	64.999634	30.368044	249.25935	0.024706	0.0576566
343.287061	64.999634	31.161343	253.95174	0.0261642	0.0605363
344.886548	64.999634	31.940321	258.67218	0.0280218	0.0642195
346.486035	64.999634	33.141216	263.41986	0.0305584	0.0686346
348.085522	64.999634	34.59639	268.2244	0.0323165	0.0706951
349.684985	64.999634	36.437809	-86.792931	0.0361642	0.0767038
351.284473	64.999634	38.735817	-81.656227	0.0397671	0.08179
352.883960	64.999634	41.77702	-75.601898	0.0459879	0.0918456
354.483423	64.999634	45.441242	-67.717407	0.0498362	0.0975574
356.082910	64.999634	49.60675	-58.067665	0.0570187	0.111464
357.682373	64.999634	54.138794	-44.122375	0.0643153	0.127609
359.281860	64.999634	57.837326	-25.088238	0.0662791	0.132446
360.881323	64.999634	58.877472	-2.672081	0.0689544	0.136006
362.480786	64.999634	56.97578	18.099218	0.0641984	0.125783
364.080249	64.999634	53.444981	34.128288	0.0582018	0.113824
365.679712	64.999634	49.566669	45.684601	0.0524872	0.10187
367.279175	64.999634	45.975712	53.289925	0.0477832	0.0925385
368.878613	64.999634	42.906471	59.37154	0.0464088	0.0908675
370.478052	64.999634	40.34708	64.730095	0.0435519	0.087106
372.077490	64.999634	38.158173	69.125053	0.0403001	0.0825473
373.676929	64.999634	36.686008	72.766846	0.0372094	0.0776159
375.276367	64.999634	35.404938	75.78949	0.0321324	0.0681921
376.875781	64.999634	34.271347	79.027847	0.0283029	0.0611396
378.475195	64.999634	33.507996	82.255585	0.0257538	0.0563047
380.074609	64.999634	32.769615	85.357895	0.0246128	0.0543589
381.673999	64.999634	32.295933	88.388832	0.0231079	0.0513206
383.273389	64.999634	31.712357	91.340729	0.0219443	0.0492024
384.872778	64.999634	31.338196	94.370255	0.0216206	0.0488424
386.472168	64.999634	30.917551	97.431366	0.0217671	0.0495926
388.071533	64.999634	30.714687	100.29306	0.0208098	0.047467
389.670898	64.999634	30.519674	103.06992	0.0199357	0.0455064
391.270239	64.999634	30.297356	106.08679	0.0197997	0.0453276
392.869580	64.999634	30.177181	108.81384	0.0194307	0.0446207
394.468921	64.999634	30.079218	111.66019	0.0182739	0.0420944
396.068237	64.999634	29.948029	114.50725	0.0187429	0.0433104
397.667554	64.999634	29.895336	117.37925	0.0180337	0.0417471
399.266846	64.999634	29.805914	120.00316	0.0179317	0.0416672
400.866138	64.999634	29.735069	122.73372	0.0168257	0.0392801
402.465405	64.999634	29.752556	125.59457	0.0168809	0.0395194
404.064673	64.999634	29.710409	128.14973	0.0164417	0.0385547
405.663916	64.999634	29.735645	130.88084	0.0161377	0.0378911
407.263159	64.999634	29.694801	133.58057	0.015732	0.0371334
408.862378	64.999634	29.709217	136.23996	0.0154092	0.0366667
410.461572	64.999634	29.680664	138.84328	0.0152234	0.0365356
412.060791	64.999634	29.669441	141.5204	0.0146338	0.0353051
413.659961	64.999634	29.66703	144.13449	0.0144709	0.0349658
415.259131	64.999634	29.724974	146.63596	0.0143513	0.0346029
416.858301	64.999634	29.741245	149.12521	0.0147644	0.0356609
418.457422	64.999634	29.735863	151.68895	0.0150222	0.0366017
420.056592	64.999634	29.757925	154.18578	0.0150166	0.0369822
421.655664	64.999634	29.778009	156.84418	0.0143221	0.0355799
423.254785	64.999634	29.805504	159.21851	0.013403	0.0333202
424.853857	64.999634	29.822372	161.64322	0.0132265	0.0327853
426.452930	64.999634	29.840569	164.10365	0.0127314	0.0314046
428.051953	64.999634	29.869398	166.55856	0.0129732	0.0319252
429.650977	64.999634	29.895325	168.94075	0.0124687	0.0308387
431.250000	64.999634	29.91864	171.38383	0.0124728	0.031091
432.848975	64.999634	29.934034	173.71008	0.0122524	0.0307198
434.447949	64.999634	30.010038	176.02898	0.0123322	0.0309251
436.046924	64.999634	29.986681	178.34093	0.0118223	0.0295412
437.645850	64.999634	30.051233	180.59351	0.0122006	0.0302322
439.244727	64.999634	30.086838	182.82344	0.0119038	0.0292532
440.843652	64.999634	30.101534	185.11075	0.0116623	0.0286073
442.442529	64.999634	30.156069	187.36302	0.0113517	0.0279013
444.041357	64.999634	30.215031	189.50813	0.0110289	0.0271721
445.640186	64.999634	30.215498	191.82289	0.0111354	0.0274354
447.239014	64.999634	30.28664	193.93475	0.011057	0.0271109
448.837793	64.999634	30.292458	196.09694	0.0113499	0.0276518
450.436572	64.999634	30.346262	198.17352	0.0112047	0.0270573
452.035303	64.999634	30.373339	200.35753	0.0114216	0.0274034
453.634033	64.999634	30.428198	202.36653	0.0114013	0.0271891
455.232715	64.999634	30.484673	204.43506	0.0113131	0.0268916
456.831396	64.999634	30.550541	206.59084	0.0111398	0.0264564
458.430078	64.999634	30.622162	208.57054	0.0109236	0.0258842
460.028711	64.999634	30.684288	210.57883	0.0107456	0.0253512
461.627295	64.999634	30.757532	212.51476	0.0102386	0.0240188
463.225879	64.999634	30.798054	214.491	0.0103647	0.0241521
464.824463	64.999634	30.889166	216.43205	0.0104174	0.0241036
466.422949	64.999634	30.975641	218.26105	0.0102972	0.0236824
468.021484	64.999634	31.055576	220.22054	0.0101993	0.0233611
469.619971	64.999634	31.145798	222.07532	0.0102077	0.023304
471.218408	64.999634	31.21232	223.87595	0.0101926	0.0232112
472.816846	64.999634	31.334059	225.82147	0.0101466	0.0230243
474.415234	64.999634	31.447596	227.63695	0.010233	0.0231388
476.013623	64.999634	31.564075	229.33253	0.0101525	0.0228582
477.611963	64.999634	31.68577	231.06844	0.010181	0.0228323
479.210254	64.999634	31.808094	232.86325	0.010063	0.0224809
480.808545	64.999634	31.948687	234.50751	0.0101124	0.0225084
482.406836	64.999634	32.113121	236.1703	0.00965477	0.0214112
484.005029	64.999634	32.255516	237.96077	0.00974487	0.0215546
485.603271	64.999634	32.420444	239.56119	0.00927965	0.0204659
487.201416	64.999634	32.615875	241.10376	0.00934147	0.02054
488.799561	64.999634	32.782658	242.49622	0.00970744	0.0212905
490.397656	64.999634	32.993713	244.17429	0.00949079	0.0207533
491.995752	64.999634	33.22187	245.66437	0.00992719	0.0216373
493.593799	64.999634	33.448006	247.17319	0.00982615	0.0213522
495.191846	64.999634	33.684906	248.45178	0.00988728	0.0214184
496.789795	64.999634	33.958786	250.01166	0.010137	0.0218863
498.387744	64.999634	34.243225	251.42931	0.00968553	0.0208409
499.985693	64.999634	34.563183	252.71507	0.0100031	0.021442
501.583594	64.999634	34.873737	254.01892	0.00993784	0.0212269
503.181445	64.999634	35.236198	255.23676	0.00988713	0.0210308
504.779248	64.999634	35.60923	256.55069	0.00967136	0.0204872
506.377051	64.999634	36.033909	257.81516	0.00990358	0.0208822
507.974805	64.999634	36.439754	259.02478	0.00975392	0.0204797
509.572510	64.999634	36.922619	260.15329	0.00968804	0.0202406
511.170215	64.999634	37.44257	261.2301	0.00971315	0.0201895
512.767871	64.999634	37.985142	262.22394	0.0101547	0.0210017
514.365479	64.999634	38.547718	263.2532	0.0102153	0.0210239
515.963037	64.999634	39.209438	264.35846	0.0102835	0.0210517
517.560596	64.999634	39.862705	265.38651	0.0107098	0.0218205
519.158105	64.999634	40.599113	266.17978	0.0109416	0.0221853
520.755566	64.999634	41.329094	267.00906	0.0113225	0.0228643
522.353027	64.999634	42.173935	267.92004	0.0119935	0.0241256
523.950391	64.999634	43.067158	268.81671	0.0123902	0.0248481
525.547754	64.999634	44.020191	269.67383	0.0124078	0.0248333
527.145068	64.999634	45.060429	-89.45134	0.0119315	0.0238628
528.742383	64.999634	46.17762	-88.704216	0.0117269	0.0234769
530.339600	64.999634	47.452549	-87.986275	0.0119308	0.0239671
531.936816	64.999634	48.796062	-87.100212	0.0118913	0.024038
533.533984	64.999634	50.279026	-86.158157	0.0124177	0.0253583
535.131104	64.999634	51.885239	-85.234131	0.0123954	0.0256941
536.728174	64.999634	53.603031	-84.257004	0.0122539	0.0259318
538.325244	64.999634	55.486591	-83.315056	0.0122086	0.0265805
539.922266	64.999634	57.532822	-82.117416	0.0126593	0.0286213
541.519189	64.999634	59.638699	-80.686905	0.0127802	0.0302655
543.116113	64.999634	61.948868	-79.041046	0.0129505	0.0325667
544.712988	64.999634	64.413559	-77.111702	0.0131581	0.0356722
546.309863	64.999634	66.916061	-74.645493	0.0123984	0.0366933
547.906641	64.999634	69.535904	-71.434822	0.0124972	0.0410756
549.503369	64.999634	72.251877	-67.250359	0.0124663	0.0463793
551.100098	64.999634	74.86618	-61.199543	0.0126131	0.0534355
552.696777	64.999634	77.370461	-52.742115	0.0129434	0.0625237
554.293359	64.999634	79.496094	-40.120705	0.0131608	0.0701278
555.889941	64.999634	80.941322	-22.268564	0.0138436	0.0761518
557.486475	64.999634	81.258423	-0.670012	0.0139918	0.0745548
559.082959	64.999634	80.416092	19.463064	0.0134499	0.0684396
560.679395	64.999634	78.634804	34.23138	0.0127343	0.0599343
562.275830	64.999634	76.406616	44.692772	0.0121905	0.0519739
563.872168	64.999634	74.006073	51.804302	0.0121387	0.0464924
565.468457	64.999634	71.485985	56.479961	0.0118732	0.0407166
567.064697	64.999634	69.050308	60.056889	0.0116724	0.0363296
568.660938	64.999634	66.682755	62.809109	0.0114883	0.0328158
570.257080	64.999634	64.419693	64.961174	0.0112119	0.0297442
571.853223	64.999634	62.332977	66.459358	0.011005	0.0274491
573.449268	64.999634	60.345131	67.88398	0.0106342	0.0251921
575.045313	64.999634	58.514641	69.179695	0.0106855	0.0242846
576.641260	64.999634	56.798862	70.151711	0.0103699	0.0227678
578.237207	64.999634	55.195045	71.011475	0.0101419	0.0216528
579.833057	64.999634	53.723873	71.830788	0.00996956	0.0208241
581.428857	64.999634	52.323917	72.632744	0.00960042	0.0197055
583.024658	64.999634	51.058998	73.284966	0.00981053	0.0198716
584.620361	64.999634	49.881466	73.971931	0.00964759	0.0193515
586.216064	64.999634	48.782528	74.671165	0.00974658	0.0194151
587.811670	64.999634	47.757755	75.155075	0.00946625	0.0187625
589.407227	64.999634	46.837082	75.814995	0.0089219	0.0176402
591.002734	64.999634	45.940533	76.403893	0.00941005	0.0185842
592.598193	64.999634	45.133457	76.907555	0.00940418	0.0185744
594.193604	64.999634	44.374218	77.54789	0.00916677	0.0181323
595.788965	64.999634	43.666599	78.135826	0.00901605	0.0178739
597.384277	64.999634	43.012455	78.723251	0.00874799	0.0173928
598.979541	64.999634	42.420174	79.24527	0.00872179	0.0173969
600.574756	64.999634	41.870621	79.916084	0.00892972	0.0178803
602.169873	64.999634	41.350525	80.451218	0.00866705	0.0174233
603.764990	64.999634	40.870815	81.070175	0.00863018	0.0174235
605.360010	64.999634	40.391666	81.679794	0.00834687	0.0169305
606.954980	64.999634	39.978279	82.268181	0.00846156	0.0172398
608.549902	64.999634	39.568825	82.956871	0.00852355	0.0174507
610.144775	64.999634	39.19376	83.571884	0.00804015	0.0165384
611.739600	64.999634	38.841568	84.211472	0.00817273	0.0168903
613.334375	64.999634	38.518951	84.881294	0.00822109	0.017068
614.929053	64.999634	38.209061	85.512054	0.00811442	0.0169223
616.523730	64.999634	37.906906	86.169197	0.00804378	0.016852
618.118311	64.999634	37.659664	86.855423	0.00803893	0.0169073
619.712842	64.999634	37.382217	87.575867	0.00791488	0.0167199
621.307275	64.999634	37.149815	88.162346	0.00775074	0.0164347
622.901709	64.999634	36.910919	88.88369	0.00764493	0.0162745
624.496045	64.999634	36.707298	89.689163	0.00773737	0.0165272
626.090381	64.999634	36.49865	90.264145	0.00767107	0.0164441
627.684570	64.999634	36.305973	91.009636	0.00759244	0.0163287
629.278760	64.999634	36.114285	91.809982	0.00772157	0.0166601
630.872900	64.999634	35.957195	92.479858	0.00798029	0.0172651
632.466943	64.999634	35.79818	93.231499	0.00757914	0.016441
634.060938	64.999634	35.640766	93.88858	0.00773119	0.0168157
635.654883	64.999634	35.469646	94.666939	0.00743735	0.0162213
637.248730	64.999634	35.349621	95.411263	0.00775707	0.0169489
638.842529	64.999634	35.217327	96.150223	0.00773564	0.0169343
640.436279	64.999634	35.089401	96.85746	0.00746335	0.016367
642.029980	64.999634	34.980072	97.644409	0.00754218	0.0165588
643.623584	64.999634	34.854973	98.328468	0.00745168	0.0163853
645.217139	64.999634	34.749973	99.062508	0.00745673	0.0164119
646.810645	64.999634	34.647202	99.864365	0.00738614	0.0162663
648.404053	64.999634	34.556133	100.60392	0.00755876	0.0166525
649.997412	64.999634	34.474243	101.41699	0.00732801	0.0161421
651.590723	64.999634	34.379055	102.14503	0.00756128	0.0166599
653.183984	64.999634	34.291111	102.90517	0.00739934	0.0163018
654.777148	64.999634	34.211895	103.81621	0.00725524	0.0159706
656.370264	64.999634	34.131512	104.7232	0.00636941	0.0140064
657.963281	64.999634	34.077499	105.41263	0.00625667	0.0137445
659.556250	64.999634	34.004177	105.83818	0.00676097	0.0148568
661.149170	64.999634	33.918766	106.61432	0.00742145	0.016296
662.741992	64.999634	33.864567	107.35861	0.00748535	0.0164116
664.334766	64.999634	33.813393	108.19091	0.00745167	0.0163038
665.927490	64.999634	33.740547	108.90851	0.00732339	0.0160023
667.520117	64.999634	33.681465	109.70895	0.00743941	0.0162211
669.112695	64.999634	33.643955	110.50875	0.00760515	0.0165361
670.705176	64.999634	33.588024	111.1544	0.00742198	0.0161086
672.297607	64.999634	33.543587	111.95513	0.0073474	0.0158993
673.889990	64.999634	33.476891	112.73116	0.00757238	0.0163449
675.482275	64.999634	33.441059	113.493	0.00762035	0.0163941
677.074512	64.999634	33.393681	114.25874	0.00733625	0.0157322
678.666650	64.999634	33.348381	114.99436	0.00739494	0.0158068
680.258740	64.999634	33.317795	115.77598	0.00715062	0.0152238
681.850732	64.999634	33.28931	116.51599	0.00740093	0.0156949
683.442676	64.999634	33.254292	117.28915	0.00744621	0.0157257
685.034521	64.999634	33.207874	118.0383	0.00760438	0.0159978
686.626318	64.999634	33.188461	118.79963	0.00755109	0.0158106
688.218066	64.999634	33.148155	119.51809	0.00752239	0.0156846
689.809717	64.999634	33.116394	120.20277	0.00744617	0.0154588
691.401270	64.999634	33.085819	120.99069	0.00749034	0.0154693
692.992773	64.999634	33.080334	121.72923	0.0073726	0.0151409
694.584229	64.999634	33.042263	122.46195	0.00756324	0.0154531
696.175586	64.999634	33.008804	123.21213	0.00763263	0.0155095
697.766846	64.999634	32.993294	123.96302	0.0075891	0.0153267
699.358057	64.999634	32.953938	124.69012	0.00744881	0.0149587
700.949170	64.999634	32.933922	125.42374	0.00749481	0.0149576
702.540234	64.999634	32.919365	126.14505	0.00771971	0.0153076
704.131201	64.999634	32.886478	126.83331	0.00769507	0.0151689
705.722119	64.999634	32.873425	127.66787	0.00765824	0.0149791
707.312939	64.999634	32.843292	128.31755	0.00786751	0.0152977
708.903711	64.999634	32.840298	129.08598	0.00767344	0.0148086
710.494385	64.999634	32.82571	129.78889	0.00770863	0.0147752
712.084961	64.999634	32.8074	130.55171	0.00766842	0.0145901
713.675488	64.999634	32.793755	131.25439	0.00772512	0.0145937
715.265918	64.999634	32.784443	131.98248	0.00776704	0.0145632
716.856299	64.999634	32.75663	132.66357	0.00780602	0.0145377
718.446582	64.999634	32.742149	133.38116	0.00788023	0.0145641
720.036768	64.999634	32.725529	134.0901	0.00795563	0.0145936
721.626904	64.999634	32.717945	134.81508	0.00799701	0.0145509
723.216943	64.999634	32.709766	135.5132	0.00818955	0.0147817
724.806885	64.999634	32.67606	136.20665	0.0079533	0.0142459
726.396777	64.999634	32.693405	136.95409	0.00808667	0.0143486
727.986572	64.999634	32.672928	137.63834	0.00825245	0.0145221
729.576318	64.999634	32.668198	138.32542	0.00813271	0.0141815
731.165967	64.999634	32.667633	139.00789	0.00814353	0.0140711
732.755518	64.999634	32.644417	139.71901	0.00829637	0.0142026
734.344971	64.999634	32.641449	140.38118	0.00813265	0.0137949
735.934375	64.999634	32.634068	141.09283	0.00798104	0.0134015
737.523682	64.999634	32.627029	141.79198	0.00835561	0.0138903
739.112891	64.999634	32.621384	142.43211	0.00855344	0.0140871
740.702051	64.999634	32.605911	143.14662	0.00896758	0.0146186
742.291113	64.999634	32.589035	143.84193	0.00907902	0.0146497
743.880078	64.999634	32.589943	144.47569	0.00921978	0.0147365
745.468994	64.999634	32.598045	145.18082	0.00919194	0.0145318
747.057764	64.999634	32.592014	145.80676	0.00894966	0.0140197
748.646484	64.999634	32.588627	146.40048	0.00876566	0.0136084
750.235156	64.999634	32.584702	147.04512	0.0086981	0.0133666
751.823682	64.999634	32.568329	147.63902	0.00844727	0.0128701
753.412158	64.999634	32.571861	148.34372	0.00866582	0.0130637
755.000537	64.999634	32.559925	149.02757	0.00837119	0.0124894
756.588818	64.999634	32.560452	149.7247	0.00869816	0.0128462
758.177002	64.999634	32.559513	150.37672	0.00894042	0.0130708
759.765137	64.999634	32.571297	151.05605	0.00889342	0.0128605
761.353125	64.999634	32.544106	151.69194	0.00893378	0.0127965
762.941064	64.999634	32.543243	152.36879	0.00885296	0.0125432
764.528906	64.999634	32.564304	153.015	0.00897114	0.0125715
766.116699	64.999634	32.546711	153.65273	0.00878195	0.0121827
767.704346	64.999634	32.536263	154.26205	0.00888313	0.012197
769.291943	64.999634	32.557411	154.93927	0.00930239	0.0126072
770.879443	64.999634	32.568039	155.59348	0.00904865	0.0121261
772.466846	64.999634	32.563938	156.22395	0.00914253	0.0121056
774.054150	64.999634	32.553139	156.84999	0.00931751	0.0121994
775.641357	64.999634	32.576889	157.49353	0.0093478	0.0120845
777.228467	64.999634	32.557693	158.09952	0.00931189	0.0119051
778.815527	64.999634	32.552826	158.74348	0.00941871	0.0119049
780.402441	64.999634	32.549377	159.35068	0.00969302	0.012109
781.989307	64.999634	32.559326	159.99046	0.00963059	0.011874
783.576074	64.999634	32.578964	160.60591	0.00986935	0.0120292
785.162744	64.999634	32.551544	161.20421	0.00981635	0.0118284
786.749316	64.999634	32.544739	161.81778	0.00970239	0.0115584
788.335791	64.999634	32.559814	162.42873	0.0101792	0.0119938
789.922168	64.999634	32.558094	163.06396	0.00972398	0.0113247
791.508447	64.999634	32.557049	163.64236	0.00962368	0.0110924
793.094629	64.999634	32.581078	164.24458	0.0097608	0.0111432
794.680762	64.999634	32.582695	164.87149	0.00994183	0.0112256
796.266748	64.999634	32.579308	165.43916	0.00991906	0.0111041
797.852637	64.999634	32.587093	166.03796	0.0100795	0.011169
799.438477	64.999634	32.582947	166.64281	0.0103581	0.0113746
801.024170	64.999634	32.600651	167.23409	0.0103103	0.0112143
802.609814	64.999634	32.578644	167.77115	0.0103922	0.0112286
804.195313	64.999634	32.572941	168.35353	0.0107342	0.0114949
805.780762	64.999634	32.589546	168.97958	0.0109325	0.0116048
807.366064	64.999634	32.595093	169.58475	0.010886	0.0114488
808.951318	64.999634	32.598194	170.13795	0.0106484	0.0111184
810.536426	64.999634	32.628803	170.6821	0.0107399	0.011123
812.121484	64.999634	32.633575	171.25319	0.0105374	0.0108145
813.706396	64.999634	32.623524	171.83072	0.0103977	0.0105877
815.291211	64.999634	32.636238	172.40619	0.0105974	0.0106995
816.875977	64.999634	32.649918	172.97813	0.0104851	0.0104957
818.460596	64.999634	32.661522	173.52568	0.0105602	0.0104802
820.045117	64.999634	32.638939	174.07724	0.0110368	0.0108848
821.629590	64.999634	32.662357	174.65907	0.0109376	0.0107004
823.213867	64.999634	32.646957	175.21538	0.0111208	0.0108016
824.798145	64.999634	32.655838	175.77699	0.0109778	0.0105794
826.382227	64.999634	32.679398	176.3262	0.0112154	0.0107166
827.966211	64.999634	32.683502	176.86859	0.0111369	0.0105874
829.550195	64.999634	32.681118	177.41873	0.0113311	0.0107156
831.133984	64.999634	32.695435	177.97964	0.0113393	0.0106622
832.717676	64.999634	32.697613	178.54024	0.0115202	0.0107808
834.301270	64.999634	32.721237	179.07378	0.0111736	0.0104131
835.884863	64.999634	32.701553	179.61626	0.0115175	0.0107029
837.468262	64.999634	32.687477	180.1268	0.0113371	0.0105013
839.051563	64.999634	32.719593	180.67006	0.0118679	0.010962
840.634668	64.999634	32.711628	181.19548	0.0118794	0.0109636
842.217773	64.999634	32.755543	181.73051	0.0121047	0.0111376
843.800781	64.999634	32.751896	182.27087	0.0121077	0.0111437
845.383691	64.999634	32.763802	182.75577	0.0119522	0.0109896
846.966406	64.999634	32.774441	183.28629	0.0122195	0.0112589
848.549121	64.999634	32.793373	183.79825	0.0119192	0.0109864
850.131641	64.999634	32.801888	184.33575	0.0123002	0.0113613
851.714063	64.999634	32.800312	184.82132	0.0117465	0.0108661
853.296484	64.999634	32.827358	185.37383	0.0125152	0.0116102
854.878711	64.999634	32.813198	185.90114	0.0119911	0.0111589
856.460840	64.999634	32.838516	186.37117	0.0118613	0.0110717
858.042773	64.999634	32.859722	186.87804	0.0122537	0.011468
859.624707	64.999634	32.866474	187.38573	0.0122317	0.0114861
861.206543	64.999634	32.845646	187.89755	0.0122432	0.0115502
862.788184	64.999634	32.857155	188.37268	0.0121457	0.0114925
864.369824	64.999634	32.893147	188.88672	0.0126862	0.0120358
865.951270	64.999634	32.884914	189.414	0.0124248	0.0118319
867.532617	64.999634	32.906548	189.88029	0.0126841	0.0121337
869.113867	64.999634	32.906891	190.3452	0.0127142	0.012215
870.695020	64.999634	32.90229	190.90434	0.0129054	0.0124712
872.275977	64.999634	32.921749	191.42427	0.0129231	0.0125493
873.856934	64.999634	32.961857	191.84836	0.0132352	0.0128854
875.437695	64.999634	32.961876	192.29164	0.0134279	0.0131135
877.018359	64.999634	32.993721	192.82336	0.0142455	0.0140034
878.599023	64.999634	32.983562	193.34831	0.013729	0.0135712
880.179395	64.999634	32.997437	193.78705	0.0138554	0.0137672
881.759766	64.999634	33.02309	194.23686	0.0139107	0.0138821
883.340039	64.999634	33.011196	194.77061	0.0143997	0.0144675
884.920117	64.999634	33.005203	195.26387	0.0138849	0.0140512
886.500098	64.999634	33.037941	195.69087	0.0137148	0.0139669
888.079980	64.999634	33.028076	196.11444	0.0136392	0.0139587
889.659766	64.999634	33.050995	196.66763	0.0143259	0.0148035
891.239453	64.999634	33.060951	197.11899	0.0144206	0.0149913
892.818945	64.999634	33.082321	197.54929	0.0142681	0.0149352
894.398438	64.999634	33.098408	197.95755	0.0150856	0.0158834
895.977734	64.999634	33.126354	198.44521	0.0146216	0.0155203
897.556934	64.999634	33.11824	198.94504	0.0144128	0.0154416
899.135938	64.999634	33.084671	199.37376	0.0143013	0.0154564
900.714941	64.999634	33.16264	199.71277	0.0147053	0.0159502
902.293750	64.999634	33.160946	200.20692	0.0148315	0.0162412
903.872461	64.999634	33.164413	200.70932	0.0149853	0.0165754
905.451074	64.999634	33.184631	201.12238	0.0148515	0.0165422
907.029590	64.999634	33.193733	201.52664	0.0151337	0.016993
908.607910	64.999634	33.204567	202.02805	0.0150911	0.0171066
910.186133	64.999634	33.221127	202.45708	0.0151364	0.0172899
911.764258	64.999634	33.24123	202.86676	0.0153935	0.0177205
913.342285	64.999634	33.231125	203.27444	0.0154845	0.0179616
914.920117	64.999634	33.254848	203.70992	0.0157695	0.0184355
916.497852	64.999634	33.285858	204.20607	0.0155434	0.0183419
918.075488	64.999634	33.300541	204.51407	0.0154795	0.0183537
919.653027	64.999634	33.324738	204.92389	0.0161076	0.0192479
921.230469	64.999634	33.335106	205.32158	0.0163655	0.0196897
922.807715	64.999634	33.343372	205.72949	0.0171499	0.0207742
924.384863	64.999634	33.339619	206.27313	0.0171818	0.0210471
925.961914	64.999634	33.337891	206.63275	0.0174646	0.0215277
927.538770	64.999634	33.344868	207.05948	0.0172176	0.0213997
929.115527	64.999634	33.402374	207.38344	0.0183313	0.0228768
930.692188	64.999634	33.379532	207.92332	0.0190907	0.0240787
932.268750	64.999634	33.400925	208.20583	0.0190758	0.0241656
933.845117	64.999634	33.427845	208.49014	0.0208586	0.0265345
935.421387	64.999634	33.444557	208.85867	0.0228361	0.029224
936.997559	64.999634	33.477642	209.26753	0.0249993	0.0322122
938.573535	64.999634	33.455158	209.66202	0.0272829	0.0354201
940.149414	64.999634	33.483315	209.9919	0.0304971	0.0398277
941.725195	64.999634	33.525043	210.27281	0.034658	0.0454245
943.300879	64.999634	33.558762	210.52422	0.0390334	0.0513023
944.876367	64.999634	33.489941	211.42461	0.0405738	0.0543498
946.451758	64.999634	33.599323	211.76849	0.0418983	0.0563057
948.027051	64.999634	33.635918	212.30142	0.0411574	0.0558058
949.602148	64.999634	33.584167	212.9326	0.0384377	0.0527963
951.177148	64.999634	33.632069	213.14864	0.0379204	0.052162
952.752051	64.999634	33.6366	213.92923	0.034633	0.0483731
954.326758	64.999634	33.66349	214.20998	0.0333216	0.0467257
955.901367	64.999634	33.630089	214.83264	0.032299	0.0458561
957.475879	64.999634	33.696087	215.02486	0.0311484	0.0442915
959.050195	64.999634	33.70607	215.45871	0.0287275	0.0411581
960.624512	64.999634	33.760643	215.75124	0.0278466	0.0400672
962.198535	64.999634	33.73296	216.02492	0.0271487	0.039248
963.772559	64.999634	33.777245	216.47038	0.0272324	0.0396448
965.346387	64.999634	33.790577	217.05368	0.0270143	0.0397361
966.920020	64.999634	33.780777	217.1993	0.0256428	0.0377992
968.493652	64.999634	33.829769	217.56165	0.0245998	0.036458
970.066992	64.999634	33.803638	217.96378	0.0246469	0.0367979
971.640332	64.999634	33.910114	218.12617	0.0244351	0.0365016
973.213477	64.999634	33.875809	218.6882	0.0248144	0.0374554
974.786523	64.999634	33.902538	219.03322	0.0240769	0.0365255
976.359473	64.999634	33.983841	219.04018	0.0242607	0.0367348
977.932227	64.999634	33.894459	219.80415	0.0229983	0.0353583
979.504785	64.999634	33.955746	220.14836	0.0234981	0.0362962
981.077344	64.999634	33.982033	220.44644	0.0242874	0.0376639
982.649707	64.999634	34.010796	220.75352	0.0242042	0.0376975
984.221875	64.999634	34.014809	221.04607	0.0240869	0.0376869
985.793945	64.999634	33.990242	221.58879	0.0248065	0.0391716
987.365918	64.999634	34.058655	221.77686	0.0250746	0.0396528
988.937793	64.999634	34.040764	222.22504	0.0248107	0.0395245
990.509375	64.999634	34.023552	222.53209	0.0246826	0.0395198
992.080957	64.999634	34.069164	222.73952	0.0257282	0.0412771
993.652344	64.999634	34.119045	223.19839	0.0252953	0.0408271
995.223633	64.999634	34.14687	223.548	0.0260151	0.0421965
996.794727	64.999634	34.159634	223.79062	0.0258681	0.042093
998.365723	64.999634	34.215672	224.16577	0.0258804	0.0423045
999.936523	64.999634	34.186768	224.5024	0.0264572	0.0434741
1012.422852	64.999634	34.52454	227.88568	0.0145856	0.0250281
1015.876367	64.999634	34.555515	228.56203	0.0137519	0.023793
1019.329297	64.999634	34.6101	229.22095	0.0122945	0.0214287
1022.781836	64.999634	34.659332	229.77316	0.0108052	0.018945
1026.233691	64.999634	34.673229	230.60493	0.0102555	0.0181678
1029.685059	64.999634	34.765377	231.06276	0.00941548	0.0167428
1033.135938	64.999634	34.764538	231.89563	0.00959905	0.0172458
1036.586230	64.999634	34.831306	232.52055	0.00860948	0.0155646
1040.036035	64.999634	34.862141	233.09404	0.00762859	0.0138761
1043.485352	64.999634	34.940319	233.68517	0.00768386	0.0140525
1046.934082	64.999634	34.957359	234.40602	0.00741784	0.0136746
1050.382324	64.999634	35.057205	234.93225	0.00694678	0.0128566
1053.830078	64.999634	35.085983	235.48698	0.00660374	0.0122899
1057.277344	64.999634	35.156254	236.14194	0.00658349	0.0123229
1060.724121	64.999634	35.191116	236.82643	0.00628495	0.0118418
1064.170410	64.999634	35.258137	237.26277	0.00594976	0.0112458
1067.616113	64.999634	35.32357	237.93861	0.00607443	0.0115462
1071.061426	64.999634	35.382824	238.47969	0.00589976	0.0112616
1074.506250	64.999634	35.437328	239.1066	0.00581644	0.0111588
1077.950586	64.999634	35.503193	239.66917	0.00596281	0.0114864
1081.394434	64.999634	35.565746	240.2198	0.0059549	0.0115158
1084.837891	64.999634	35.627701	240.80197	0.00566052	0.010992
1088.280762	64.999634	35.708237	241.33415	0.00613454	0.0119503
1091.723242	64.999634	35.77478	241.76808	0.00591044	0.0115428
1095.165332	64.999634	35.834286	242.3598	0.00586368	0.0114969
1098.606836	64.999634	35.900589	242.87267	0.00580173	0.0114105
1102.047949	64.999634	35.970379	243.37611	0.00629329	0.0124122
1105.488672	64.999634	36.024311	243.9077	0.0056301	0.0111411
1108.928906	64.999634	36.107746	244.52901	0.00588999	0.0116947
1112.368750	64.999634	36.177116	244.77887	0.00588185	0.0116856
1115.808105	64.999634	36.25573	245.44897	0.00588109	0.0117274
1119.247070	64.999634	36.311317	245.77542	0.00578917	0.0115602
1122.685645	64.999634	36.402306	246.36478	0.0060394	0.0120921
1126.123730	64.999634	36.477814	246.76266	0.00590162	0.0118335
1129.561426	64.999634	36.556187	247.28633	0.00590966	0.0118766
1132.998730	64.999634	36.621601	247.66797	0.00580939	0.0116918
1136.435645	64.999634	36.709766	248.20712	0.00585809	0.0118141
1139.872168	64.999634	36.770149	248.49666	0.00587076	0.0118494
1143.308203	64.999634	36.879421	249.10648	0.00586984	0.0118712
1146.743945	64.999634	36.96032	249.40176	0.00583756	0.0118109
1150.179297	64.999634	37.050102	249.90297	0.00588046	0.0119157
1153.614258	64.999634	37.114681	250.22073	0.00571424	0.0115881
1157.048828	64.999634	37.236023	250.65062	0.0059508	0.012073
1160.483008	64.999634	37.295311	251.05165	0.00583332	0.0118502
1163.916797	64.999634	37.397049	251.54256	0.00579836	0.0117914
1167.350195	64.999634	37.461258	251.8793	0.00582204	0.0118486
1170.783301	64.999634	37.568966	252.3425	0.00586772	0.0119497
1174.216016	64.999634	37.664696	252.66508	0.00595892	0.0121367
1177.648438	64.999634	37.765663	253.06679	0.00593081	0.0120843
1181.080469	64.999634	37.849026	253.37093	0.00607683	0.0123839
1184.512109	64.999634	37.946583	253.81967	0.00612784	0.0124958
1187.943457	64.999634	38.049492	254.15218	0.00605148	0.0123395
1191.374512	64.999634	38.146626	254.48184	0.00603379	0.0123036
1194.805176	64.999634	38.23587	254.8093	0.00612073	0.0124824
1198.235547	64.999634	38.356209	255.14275	0.00625182	0.0127452
1201.665527	64.999634	38.440109	255.408	0.00636462	0.0129738
1205.095215	64.999634	38.561188	255.80995	0.00638403	0.0130122
1208.524609	64.999634	38.634449	256.09402	0.00615482	0.0125464
1211.953711	64.999634	38.76643	256.35464	0.0063716	0.0129773
1215.382422	64.999634	38.861946	256.7128	0.00639747	0.0130309
1218.810938	64.999634	38.982258	257.00745	0.00643778	0.013106
1222.239063	64.999634	39.096237	257.27209	0.00649728	0.0132197
1225.666895	64.999634	39.227043	257.46924	0.00648066	0.0131722
1229.094531	64.999634	39.307949	257.87244	0.00641695	0.0130479
1232.521777	64.999634	39.457314	258.16876	0.00652721	0.0132602
1235.948828	64.999634	39.548855	258.18362	0.00670597	0.0136081
1239.375586	64.999634	39.722969	258.56442	0.00662571	0.0134336
1242.801953	64.999634	39.794785	258.83331	0.00669457	0.0135735
1246.228223	64.999634	39.954132	259.14182	0.0068301	0.0138358
1249.654102	64.999634	40.042347	259.45407	0.00694215	0.0140622
1253.079785	64.999634	40.216743	259.6131	0.00673465	0.0136215
1256.505176	64.999634	40.304482	259.71008	0.00677227	0.0136883
1259.930273	64.999634	40.473389	259.9646	0.00702352	0.0141811
1263.355273	64.999634	40.582588	260.17404	0.00690124	0.0139268
1266.779883	64.999634	40.739594	260.25891	0.0070139	0.014135
1270.204297	64.999634	40.846561	260.67044	0.00692427	0.0139557
1273.628516	64.999634	41.025986	260.66656	0.00699754	0.0140791
1277.052441	64.999634	41.161556	260.98572	0.00712018	0.0143204
1280.476172	64.999634	41.326508	261.03342	0.0073444	0.0147517
1283.899609	64.999634	41.461254	261.32886	0.00727157	0.0145999
1287.322949	64.999634	41.665375	261.36618	0.00738384	0.0148023
1290.745996	64.999634	41.769592	261.67374	0.00739353	0.0148211
1294.168848	64.999634	41.977135	261.72946	0.00741562	0.0148447
1297.591504	64.999634	42.078995	261.64276	0.00760633	0.0152124
1301.013965	64.999634	42.294506	262.01718	0.00773706	0.0154656
1304.436230	64.999634	42.422989	262.04181	0.00753481	0.0150501
1307.858301	64.999634	42.635719	262.0455	0.00764552	0.0152525
1311.280078	64.999634	42.767586	262.16223	0.00768719	0.0153288
1314.701758	64.999634	42.987549	262.35721	0.00762687	0.0151985
1318.123340	64.999634	43.120018	262.45807	0.00774164	0.0154212
1321.544629	64.999634	43.345711	262.50797	0.0079622	0.0158473
1324.965723	64.999634	43.501129	262.58597	0.00800911	0.0159342
1328.386719	64.999634	43.728718	262.75436	0.0082185	0.0163444
1331.807520	64.999634	43.88623	262.73038	0.00841632	0.0167296
1335.228223	64.999634	44.121838	262.96606	0.00823371	0.0163655
1338.648730	64.999634	44.288101	262.80823	0.00829608	0.0164789
1342.069043	64.999634	44.554852	262.95074	0.00862699	0.017135
1345.489258	64.999634	44.710701	262.83179	0.00849848	0.0168733
1348.909277	64.999634	44.958862	262.90781	0.00843394	0.0167461
1352.329199	64.999634	45.145622	262.82123	0.00860882	0.0170907
1355.749023	64.999634	45.404579	263.12686	0.00888522	0.0176533
1359.168652	64.999634	45.615475	263.28268	0.00912776	0.0181453
1362.588184	64.999634	45.825329	262.96207	0.00889448	0.0176765
1366.007617	64.999634	46.056194	262.85275	0.00885628	0.0176056
1369.426855	64.999634	46.314625	262.92148	0.00914181	0.0181889
1372.845996	64.999634	46.554138	262.50784	0.00939639	0.0186941
1376.265039	64.999634	46.795673	262.87982	0.00930251	0.0185396
1379.684082	64.999634	47.040928	262.79651	0.00962987	0.01921
1383.102930	64.999634	47.315651	262.73215	0.00951135	0.0189977
1386.521680	64.999634	47.58374	262.55042	0.0100453	0.0200876
1389.940332	64.999634	47.845768	262.4278	0.00957291	0.0191698
1393.358887	64.999634	48.11335	262.58005	0.00964449	0.019356
1396.777344	64.999634	48.401279	262.29691	0.00933713	0.0187688
1400.195801	64.999634	48.677273	262.24451	0.00965846	0.0194573
1403.614063	64.999634	48.980976	262.26938	0.00939518	0.0189801
1407.032324	64.999634	49.219296	261.9584	0.00958904	0.0194024
1410.450586	64.999634	49.593105	261.72449	0.00951843	0.0193238
1413.868652	64.999634	49.849686	261.59409	0.00939142	0.0191146
1417.286719	64.999634	50.167343	261.66492	0.00942768	0.0192643
1420.704785	64.999634	50.459923	261.28842	0.00920951	0.0188699
1424.122754	64.999634	50.817493	260.92749	0.00945649	0.0194501
1427.540625	64.999634	51.087143	260.80972	0.00989257	0.0204182
1430.958496	64.999634	51.470398	260.7164	0.00975582	0.0202464
1434.376367	64.999634	51.797741	260.35162	0.00952546	0.0198499
1437.794141	64.999634	52.151833	260.41537	0.0095462	0.0200146
1441.211914	64.999634	52.480862	260.04758	0.00976704	0.020573
1444.629688	64.999634	52.807495	259.49524	0.00975273	0.0206294
1448.047363	64.999634	53.194141	259.63303	0.00981302	0.020921
1451.465039	64.999634	53.580822	259.10156	0.00997432	0.0213928
1454.882813	64.999634	53.916458	259.06583	0.00973541	0.0210257
1458.300488	64.999634	54.3083	258.54724	0.00979398	0.0212951
1461.718164	64.999634	54.715317	258.54083	0.0099126	0.0217551
1465.135840	64.999634	55.111294	257.8851	0.00990202	0.0218833
1468.553516	64.999634	55.434868	257.95218	0.01011	0.0225297
1471.971191	64.999634	55.89481	257.25146	0.0101485	0.02282
1475.388867	64.999634	56.292835	257.04108	0.0103998	0.0236156
1478.806543	64.999634	56.718822	256.54465	0.0105946	0.0242924
1482.224316	64.999634	57.095535	256.07001	0.0104202	0.0241008
1485.642090	64.999634	57.547241	255.95683	0.0101868	0.0238707
1489.059863	64.999634	57.993855	255.14694	0.0104395	0.0247036
1492.477734	64.999634	58.454689	254.68553	0.0104128	0.0249489
1495.895508	64.999634	58.859409	254.28403	0.0101331	0.0245544
1499.313477	64.999634	59.340622	253.71614	0.010436	0.0256274
1502.731445	64.999634	59.742741	253.35663	0.0100474	0.0249757
1506.149414	64.999634	60.261765	252.86882	0.010695	0.0270166
1509.567480	64.999634	60.685463	252.17834	0.0103914	0.0265538
1512.985547	64.999634	61.183441	251.39072	0.0101896	0.0264039
1516.403711	64.999634	61.687572	251.14688	0.0103477	0.0273207
1519.821973	64.999634	62.138401	250.0132	0.0101401	0.0270371
1523.240234	64.999634	62.587788	249.45558	0.0101861	0.0275612
1526.658691	64.999634	63.125607	248.86145	0.0105609	0.0291104
1530.077148	64.999634	63.59087	248.2677	0.0102613	0.0287326
1533.495703	64.999634	64.097847	246.94322	0.0105523	0.0298615
1536.914258	64.999634	64.62114	246.84128	0.010073	0.0292016
1540.333008	64.999634	65.081131	245.72719	0.0103799	0.0304088
1543.751855	64.999634	65.601067	244.94241	0.0106688	0.0317956
1547.170801	64.999634	66.07756	243.65157	0.0105484	0.0317112
1550.589844	64.999634	66.591576	242.7986	0.0103196	0.0315198
1554.008887	64.999634	67.081276	242.13939	0.0106224	0.0330113
1557.428223	64.999634	67.611328	241.19606	0.0103289	0.032606
1560.847559	64.999634	68.158913	239.88945	0.0106937	0.0341263
1564.266992	64.999634	68.635399	238.53993	0.0104812	0.0336299
1567.686621	64.999634	69.196571	237.61868	0.0104216	0.0340095
1571.106348	64.999634	69.689323	236.5338	0.0110645	0.0364662
1574.526270	64.999634	70.176941	234.78801	0.0105661	0.0347046
1577.946289	64.999634	70.6716	233.49835	0.0108024	0.035644
1581.366406	64.999634	71.166725	232.12582	0.0110812	0.0366433
1584.786719	64.999634	71.646057	230.69107	0.0110846	0.0366182
1588.207227	64.999634	72.073868	228.43965	0.0116094	0.0374534
1591.627832	64.999634	72.562462	227.04874	0.0116754	0.0375954
1595.048535	64.999634	73.026199	225.02655	0.0123289	0.0389221
1598.469531	64.999634	73.498032	223.5153	0.0121876	0.0381738
1601.890625	64.999634	73.906609	221.11824	0.01291	0.0389853
