Repository: jtrujil43/Ellipsometry

# Physics::Ellipsometry::VASE

Variable Angle Spectroscopic Ellipsometry data fitting for Perl / PDL.

## Description

Physics::Ellipsometry::VASE provides a framework for fitting optical thin-film
models to VASE data using the Levenberg-Marquardt algorithm.  It handles:

- **Data loading** — simple whitespace-delimited files and native J.A. Woollam
  VASE instrument format (auto-detected)
- **Weighted fitting** — uses measured uncertainties (sigma) from Woollam files
- **Numerical Jacobian** — automatic relative-step finite differences
- **Plotting** — multi-angle color-coded overlays via PDL::Graphics::Gnuplot

## Synopsis

```perl
use PDL;
use PDL::NiceSlice;
use Physics::Ellipsometry::VASE;

my $vase = Physics::Ellipsometry::VASE->new(layers => 1);
$vase->load_data('measurement.dat');

sub my_model {
    my ($params, $x) = @_;
    my $wavelength = $x->(:,0);   # nm
    my $angle      = $x->(:,1);   # degrees

    my $psi   = $params->(0) + $params->(1) / $wavelength**2;
    my $delta = $params->(2) + $params->(3) * $wavelength;

    return cat($psi, $delta)->flat;
}

$vase->set_model(\&my_model);
my $fitted = $vase->fit(pdl [45, 1e4, 120, 0.01]);

# Optional: plot results (requires PDL::Graphics::Gnuplot)
$vase->plot($fitted, output => 'fit.png');
```

## Data Formats

### Simple format

```

# Wavelength(nm)  Angle(deg)  Psi(deg)  Delta(deg)
400  70  45.0  120.0
410  70  44.5  121.0
```

### Woollam VASE format

Recognised automatically when line 2 begins with `VASEmethod[`.  Header
metadata is stored as object attributes; sigma columns are extracted and used
as fit weights.

**Example Woollam file format:**
```
w1_11012006
VASEmethod[EllipsometerType=4, Isotropic, FixedPol=45.00, ZoneAve=1, Revs=40, OffsetMode=2, Offset1=0, Offset2=0, Offset3=0, WVASE=3.616, HardVer=17.034, Wed Nov 01 15:19:00 2006]
Original[w1_11012006.dat]
nm
245.732520	64.999634	14.355849	149.18707	0.04032	0.132363
247.331348	64.999634	14.181567	150.33243	0.0433035	0.141132
```

**Loading Woollam files:**
```perl
use Physics::Ellipsometry::VASE;
use PDL;

my $vase = Physics::Ellipsometry::VASE->new(layers => 1);
my $data = $vase->load_data('woollam_data.dat');

# Access header metadata
print "Sample: ", $vase->{sample_name}, "\n";        # w1_11012006
print "Method: ", $vase->{vase_method}, "\n";        # VASEmethod[...] content
print "Original: ", $vase->{original_file}, "\n";    # Original[...] content
print "Units: ", $vase->{units}, "\n";               # nm

# Access measurement uncertainties (automatically used as fit weights)
if (defined $vase->{sigma}) {
    my $sigma_psi   = $vase->{sigma}->(0,:);  # psi uncertainties
    my $sigma_delta = $vase->{sigma}->(1,:);  # delta uncertainties
    print "Has sigma columns for weighted fitting\n";
}
```

The weighted fitting automatically uses the sigma columns when present, giving less weight to measurements with larger uncertainties during the Levenberg-Marquardt optimization.

## Examples

The `examples/` directory contains working scripts:

| Script | Description |
|--------|-------------|
| `fit_linear.pl` | Minimal linear dispersion model |
| `vase_test_fit.pl` | Cauchy thin-film model (Ta₂O₅ on Si) with complex Fresnel equations |
| `vase_tauc_lorentz_fit.pl` | Tauc-Lorentz oscillator with numerical Kramers-Kronig |

## Model Function Contract

```perl
sub model {
    my ($params, $x) = @_;
    # $params — PDL piddle of fit parameters
    # $x      — (npts, 2) piddle: col 0 = wavelength (nm), col 1 = angle (deg)
    #
    # Must return: cat($psi, $delta)->flat
    #   — flat piddle of length 2*npts (all psi then all delta)
}
```

File: data/Jovan_Ellipsometer/tantalum oxide/Cap_12212006/wafer4_thick_map.txt
2006-12-29 [1725]  Wafer4_12212006
Analysis Strategy:  Ta2O5 Neha Genos Index

Fit Parm:	Ta2O5 Thickness in nm	Ta2O5 Index at 550nm	MSE	
--------------------	--------------------	--------------------	--------------------	
Average:	185.51	2.2363	18.155	
Minimum:	184.99	2.2264	16.320	
Maximum:	186.82	2.2400	19.240	
Std Dev:	0.45918	0.0034428	0.90404	
% Range:	0.49351	0.30408	8.0419	
--------------------	--------------------	--------------------	--------------------	
1:(2.00,6.00)	186.16	2.2318	16.320	
2:(0.00,6.00)	185.60	2.2353	16.890	
3:(-2.00,6.00)	185.59	2.2355	17.010	
4:(-4.00,4.00)	185.56	2.2365	18.590	
5:(-2.00,4.00)	185.36	2.2376	19.110	
6:(0.00,4.00)	185.29	2.2384	19.010	
7:(2.00,4.00)	185.21	2.2388	19.160	
8:(4.00,4.00)	185.01	2.2400	19.080	
9:(6.00,2.00)	185.00	2.2399	18.980	
10:(4.00,2.00)	185.01	2.2400	18.950	
11:(2.00,2.00)	185.09	2.2394	19.180	
12:(0.00,2.00)	185.25	2.2386	19.000	
13:(-2.00,2.00)	185.30	2.2381	18.860	
14:(-4.00,2.00)	185.32	2.2378	18.830	
15:(-6.00,2.00)	185.45	2.2369	18.810	
16:(-6.00,0.00)	185.44	2.2365	18.740	
17:(-4.00,0.00)	185.67	2.2350	18.390	
18:(-2.00,0.00)	185.34	2.2376	19.240	
19:(0.00,0.00)	185.34	2.2381	18.710	
20:(2.00,0.00)	185.24	2.2385	18.110	
21:(4.00,0.00)	185.06	2.2397	18.950	
22:(6.00,0.00)	184.99	2.2400	18.730	
23:(6.00,-2.00)	185.09	2.2391	18.210	
24:(4.00,-2.00)	185.17	2.2386	18.150	
25:(2.00,-2.00)	185.33	2.2373	18.430	
26:(0.00,-2.00)	185.41	2.2371	17.950	
27:(-2.00,-2.00)	185.43	2.2367	18.720	
28:(-4.00,-2.00)	185.55	2.2358	17.790	
29:(-6.00,-2.00)	185.63	2.2349	17.970	
30:(-4.00,-4.00)	185.81	2.2337	17.100	
31:(-2.00,-4.00)	185.74	2.2343	17.170	
32:(0.00,-4.00)	185.76	2.2343	17.150	
33:(2.00,-4.00)	185.65	2.2350	17.170	
34:(4.00,-4.00)	185.59	2.2354	17.220	
35:(2.00,-6.00)	186.70	2.2276	16.470	
36:(0.00,-6.00)	186.76	2.2270	16.670	
37:(-2.00,-6.00)	186.82	2.2264	16.910

File: data/Jovan_Ellipsometer/tantalum oxide/Cap_12212006/wafer7_thick_map.txt
2006-12-29 [1829]  Wafer7_12212006
Analysis Strategy:  Ta2O5 Neha Genos Index

Fit Parm:	Ta2O5 Thickness in nm	Ta2O5 Index at 550nm	MSE	
--------------------	--------------------	--------------------	--------------------	
Average:	185.75	2.2333	17.986	
Minimum:	185.11	2.2223	16.370	
Maximum:	187.20	2.2383	19.460	
Std Dev:	0.51569	0.0039582	0.91086	
% Range:	0.56125	0.35821	8.5900	
--------------------	--------------------	--------------------	--------------------	
1:(2.00,6.00)	186.35	2.2298	16.430	
2:(0.00,6.00)	186.10	2.2306	16.370	
3:(-2.00,6.00)	185.89	2.2319	18.570	
4:(-4.00,4.00)	185.96	2.2316	19.230	
5:(-2.00,4.00)	185.75	2.2334	19.020	
6:(0.00,4.00)	185.55	2.2351	19.030	
7:(2.00,4.00)	185.44	2.2361	18.810	
8:(4.00,4.00)	185.26	2.2373	18.430	
9:(6.00,2.00)	185.12	2.2381	18.570	
10:(4.00,2.00)	185.13	2.2383	18.360	
11:(2.00,2.00)	185.21	2.2377	18.750	
12:(0.00,2.00)	185.43	2.2359	18.660	
13:(-2.00,2.00)	185.60	2.2344	18.940	
14:(-4.00,2.00)	185.74	2.2332	19.020	
15:(-6.00,2.00)	186.04	2.2305	19.460	
16:(-6.00,0.00)	185.97	2.2309	19.220	
17:(-4.00,0.00)	186.02	2.2312	18.450	
18:(-2.00,0.00)	185.60	2.2343	18.770	
19:(0.00,0.00)	185.38	2.2362	18.120	
20:(2.00,0.00)	185.28	2.2372	17.620	
21:(4.00,0.00)	185.11	2.2382	18.350	
22:(6.00,0.00)	185.15	2.2377	18.070	
23:(6.00,-2.00)	185.21	2.2374	17.750	
24:(4.00,-2.00)	185.16	2.2376	17.690	
25:(2.00,-2.00)	185.41	2.2359	17.810	
26:(0.00,-2.00)	185.51	2.2350	17.380	
27:(-2.00,-2.00)	185.69	2.2334	18.070	
28:(-4.00,-2.00)	185.89	2.2317	17.580	
29:(-6.00,-2.00)	186.23	2.2290	18.150	
30:(-4.00,-4.00)	186.23	2.2293	17.000	
31:(-2.00,-4.00)	186.00	2.2312	16.730	
32:(0.00,-4.00)	185.84	2.2325	16.640	
33:(2.00,-4.00)	185.74	2.2334	16.750	
34:(4.00,-4.00)	185.62	2.2343	17.000	
35:(2.00,-6.00)	186.83	2.2256	16.480	
36:(0.00,-6.00)	186.97	2.2242	16.820	
37:(-2.00,-6.00)	187.20	2.2223	17.380
