Repository: jtrujil43/Ellipsometry

# Physics::Ellipsometry::VASE

Variable Angle Spectroscopic Ellipsometry data fitting for Perl / PDL.

## Description

Physics::Ellipsometry::VASE provides a framework for fitting optical thin-film
models to VASE data using the Levenberg-Marquardt algorithm.  It handles:

- **Data loading** — simple whitespace-delimited files and native J.A. Woollam
  VASE instrument format (auto-detected)
- **Weighted fitting** — uses measured uncertainties (sigma) from Woollam files
- **Numerical Jacobian** — automatic relative-step finite differences
- **Plotting** — multi-angle color-coded overlays via PDL::Graphics::Gnuplot

## Synopsis

```perl
use PDL;
use PDL::NiceSlice;
use Physics::Ellipsometry::VASE;

my $vase = Physics::Ellipsometry::VASE->new(layers => 1);
$vase->load_data('measurement.dat');

sub my_model {
    my ($params, $x) = @_;
    my $wavelength = $x->(:,0);   # nm
    my $angle      = $x->(:,1);   # degrees

    my $psi   = $params->(0) + $params->(1) / $wavelength**2;
    my $delta = $params->(2) + $params->(3) * $wavelength;

    return cat($psi, $delta)->flat;
}

$vase->set_model(\&my_model);
my $fitted = $vase->fit(pdl [45, 1e4, 120, 0.01]);

# Optional: plot results (requires PDL::Graphics::Gnuplot)
$vase->plot($fitted, output => 'fit.png');
```

## Data Formats

### Simple format

```

# Wavelength(nm)  Angle(deg)  Psi(deg)  Delta(deg)
400  70  45.0  120.0
410  70  44.5  121.0
```

### Woollam VASE format

Recognised automatically when line 2 begins with `VASEmethod[`.  Header
metadata is stored as object attributes; sigma columns are extracted and used
as fit weights.

**Example Woollam file format:**
```
w1_11012006
VASEmethod[EllipsometerType=4, Isotropic, FixedPol=45.00, ZoneAve=1, Revs=40, OffsetMode=2, Offset1=0, Offset2=0, Offset3=0, WVASE=3.616, HardVer=17.034, Wed Nov 01 15:19:00 2006]
Original[w1_11012006.dat]
nm
245.732520	64.999634	14.355849	149.18707	0.04032	0.132363
247.331348	64.999634	14.181567	150.33243	0.0433035	0.141132
```

**Loading Woollam files:**
```perl
use Physics::Ellipsometry::VASE;
use PDL;

my $vase = Physics::Ellipsometry::VASE->new(layers => 1);
my $data = $vase->load_data('woollam_data.dat');

# Access header metadata
print "Sample: ", $vase->{sample_name}, "\n";        # w1_11012006
print "Method: ", $vase->{vase_method}, "\n";        # VASEmethod[...] content
print "Original: ", $vase->{original_file}, "\n";    # Original[...] content
print "Units: ", $vase->{units}, "\n";               # nm

# Access measurement uncertainties (automatically used as fit weights)
if (defined $vase->{sigma}) {
    my $sigma_psi   = $vase->{sigma}->(0,:);  # psi uncertainties
    my $sigma_delta = $vase->{sigma}->(1,:);  # delta uncertainties
    print "Has sigma columns for weighted fitting\n";
}
```

The weighted fitting automatically uses the sigma columns when present, giving less weight to measurements with larger uncertainties during the Levenberg-Marquardt optimization.

## Examples

The `examples/` directory contains working scripts:

| Script | Description |
|--------|-------------|
| `fit_linear.pl` | Minimal linear dispersion model |
| `vase_test_fit.pl` | Cauchy thin-film model (Ta₂O₅ on Si) with complex Fresnel equations |
| `vase_tauc_lorentz_fit.pl` | Tauc-Lorentz oscillator with numerical Kramers-Kronig |

## Model Function Contract

```perl
sub model {
    my ($params, $x) = @_;
    # $params — PDL piddle of fit parameters
    # $x      — (npts, 2) piddle: col 0 = wavelength (nm), col 1 = angle (deg)
    #
    # Must return: cat($psi, $delta)->flat
    #   — flat piddle of length 2*npts (all psi then all delta)
}
```

File: data/Jovan_Ellipsometer/tantalum oxide/Old/060816_w01.dat (part 1 of 3)
x= 0, y= 0   060816 Ta2O5 W01
VASEmethod[EllipsometerType=4, Isotropic, FixedPol=45.00, ZoneAve=1, Revs=40, OffsetMode=2, Offset1=0, Offset2=0, Offset3=0, WVASE=3.616, HardVer=17.034, Wed Aug 16 12:08:42 2006]
Original[060816_w01.dat]
nm
245.732520	64.999634	14.451035	148.78543	0.0390369	0.128007
247.331348	64.999634	14.150582	149.71735	0.0405169	0.133392
248.930176	64.999634	13.930432	150.55841	0.0399207	0.131377
250.529053	64.999634	13.719389	151.79129	0.0405568	0.132615
252.127954	64.999634	13.561345	152.7684	0.038457	0.124845
253.726855	64.999634	13.431621	153.91888	0.038679	0.124185
255.325781	64.999634	13.228797	155.57141	0.038362	0.121569
256.924731	64.999634	13.118466	157.2112	0.040384	0.12554
258.523706	64.999634	12.903909	159.35732	0.0419141	0.127948
260.122681	64.999634	12.780153	161.95711	0.0416253	0.123546
261.721680	64.999634	12.471161	165.10115	0.0445578	0.129775
263.320703	64.999634	12.138083	168.43382	0.041296	0.118756
264.919751	64.999634	11.451218	172.39638	0.0425003	0.124598
266.518799	64.999634	10.641983	177.67029	0.0459324	0.140407
268.117871	64.999634	9.436265	182.92337	0.0464969	0.159119
269.716968	64.999634	7.7419133	188.03407	0.048753	0.206575
271.316089	64.999634	5.6363993	193.50404	0.0496314	0.301149
272.915210	64.999634	3.1089897	190.77129	0.051727	0.550746
274.514331	64.999634	1.4327766	112.29726	0.0355123	2.12561
276.113501	64.999634	4.7768383	74.448906	0.0326134	0.632615
277.712646	64.999634	8.8838806	79.639	0.0335576	0.350766
279.311841	64.999634	12.736135	89.330002	0.0343718	0.244033
280.911035	64.999634	15.93117	100.14014	0.0335396	0.175795
282.510254	64.999634	18.64327	110.3818	0.0354389	0.143097
284.109473	64.999634	20.633276	119.32735	0.0360148	0.119044
285.708716	64.999634	22.335806	128.80713	0.034963	0.0956306
287.307959	64.999634	23.711323	137.76279	0.036932	0.0853534
288.907202	64.999634	24.920277	146.07211	0.0360616	0.0716706
290.506494	64.999634	25.591242	154.11742	0.0360386	0.0633669
292.105762	64.999634	26.303432	162.15099	0.036487	0.0574449
293.705078	64.999634	26.804308	169.93256	0.0375775	0.0549224
295.304370	64.999634	27.155333	177.80199	0.0374261	0.0527922
296.903687	64.999634	27.346815	185.45583	0.0373668	0.0532783
298.503027	64.999634	27.440943	193.10405	0.0376175	0.056456
300.102368	64.999634	27.571537	200.45473	0.0355092	0.0570483
301.701709	64.999634	27.649096	207.93274	0.0349715	0.061068
303.301074	64.999634	27.67215	215.3246	0.0353179	0.0673377
304.900439	64.999634	27.754187	222.56361	0.0359918	0.0741934
306.499805	64.999634	27.809319	229.76909	0.0376607	0.0833706
308.099194	64.999634	28.157558	236.49167	0.0367647	0.0854372
309.698584	64.999634	28.543301	243.52002	0.0388649	0.09384
311.297998	64.999634	29.119694	250.90288	0.037998	0.0937728
312.897388	64.999634	30.087568	257.50214	0.0420067	0.103002
314.496802	64.999634	31.467678	264.19199	0.0454449	0.108516
316.096216	64.999634	33.390209	-88.012093	0.0497534	0.113508
317.695654	64.999634	35.781765	-79.598366	0.0580685	0.124773
319.295093	64.999634	38.754581	-70.397476	0.0655348	0.131489
320.894531	64.999634	42.927006	-59.339237	0.0814222	0.151195
322.493970	64.999634	47.378517	-43.900761	0.0904971	0.153937
324.093408	64.999634	50.580051	-23.36866	0.101308	0.154061
325.692871	64.999634	51.323376	-0.34012917	0.111608	0.15857
327.292334	64.999634	49.126949	20.509907	0.0994978	0.14882
328.891797	64.999634	45.769588	36.241932	0.0848309	0.139365
330.491260	64.999634	42.361713	47.58091	0.0729933	0.12967
332.090723	64.999634	39.165356	56.14769	0.0676775	0.128465
333.690186	64.999634	36.706486	63.75145	0.0604398	0.122085
335.289673	64.999634	34.884571	69.507446	0.0548841	0.116497
336.889136	64.999634	33.437817	74.609085	0.0481605	0.106474
338.488623	64.999634	32.360699	79.254532	0.0458998	0.10476
340.088110	64.999634	31.445147	83.790001	0.0424805	0.0996057
341.687573	64.999634	30.929564	88.265427	0.0390994	0.0928585
343.287061	64.999634	30.337339	92.358536	0.0380116	0.0913503
344.886548	64.999634	29.969152	95.824928	0.0367929	0.08904
346.486035	64.999634	29.693571	99.968857	0.0362752	0.0879936
348.085522	64.999634	29.536112	104.05372	0.0339185	0.0818798
349.684985	64.999634	29.48859	107.74689	0.0336581	0.0805223
351.284473	64.999634	29.288137	111.13986	0.0336782	0.0803073
352.883960	64.999634	29.181116	114.96149	0.0342742	0.0811496
354.483423	64.999634	29.137827	118.65675	0.0323302	0.0758149
356.082910	64.999634	29.18701	121.99551	0.0298368	0.0692694
357.682373	64.999634	29.074684	125.5023	0.0324579	0.0749558
359.281860	64.999634	29.01082	128.65021	0.0305786	0.0701076
360.881323	64.999634	29.125561	132.41705	0.0303029	0.0685322
362.480786	64.999634	29.185589	135.61952	0.0310903	0.0698007
364.080249	64.999634	29.175684	138.71004	0.0300359	0.0674787
365.679712	64.999634	29.178024	142.02124	0.0288184	0.0645605
367.279175	64.999634	29.156347	145.4986	0.0286968	0.0637461
368.878613	64.999634	29.12781	148.47469	0.0314506	0.0693683
370.478052	64.999634	29.196875	151.48346	0.0329979	0.072861
372.077490	64.999634	29.135702	154.57489	0.0342609	0.0766002
373.676929	64.999634	29.166937	157.4644	0.0310198	0.0698889
375.276367	64.999634	29.255621	160.25201	0.0307464	0.0688494
376.875781	64.999634	29.140446	163.02515	0.0295219	0.0658614
378.475195	64.999634	29.132177	165.75597	0.0282541	0.063441
380.074609	64.999634	29.235693	168.65166	0.0281344	0.0640194
381.673999	64.999634	29.365065	171.47267	0.0269677	0.0620787
383.273389	64.999634	29.334425	174.23528	0.027927	0.0645367
384.872778	64.999634	29.239252	176.98111	0.0282374	0.0651098
386.472168	64.999634	29.323128	179.68698	0.0276811	0.0634534
388.071533	64.999634	29.443703	182.31645	0.0277681	0.0643145
389.670898	64.999634	29.364305	184.97902	0.0266409	0.0628396
391.270239	64.999634	29.359591	187.47217	0.0276803	0.0659972
392.869580	64.999634	29.376694	190.10519	0.0260011	0.0618872
394.468921	64.999634	29.529846	192.68657	0.025592	0.0603621
396.068237	64.999634	29.516773	195.19954	0.0259542	0.0612391
397.667554	64.999634	29.555626	197.95889	0.0256481	0.0610242
399.266846	64.999634	29.640589	200.20731	0.0237854	0.0571227
400.866138	64.999634	29.630924	202.47272	0.023759	0.0575138
402.465405	64.999634	29.733965	204.97415	0.0238285	0.057519
404.064673	64.999634	29.68174	207.27702	0.0241893	0.0579797
405.663916	64.999634	29.845903	209.85263	0.0236094	0.0562016
407.263159	64.999634	29.882006	212.06703	0.0250769	0.0597897
408.862378	64.999634	29.961834	214.44427	0.0231239	0.0553981
410.461572	64.999634	29.995924	216.69843	0.0236435	0.056766
412.060791	64.999634	30.08708	218.79774	0.0234549	0.0561016
413.659961	64.999634	30.201906	220.95755	0.023274	0.0552559
415.259131	64.999634	30.348078	223.1207	0.0228783	0.053836
416.858301	64.999634	30.419201	225.32593	0.0234455	0.054913
418.457422	64.999634	30.456606	227.54675	0.0247007	0.0578079
420.056592	64.999634	30.684757	229.65462	0.0237279	0.0553134
421.655664	64.999634	30.923849	231.81433	0.0228644	0.0529879
423.254785	64.999634	31.019604	233.81398	0.0223839	0.0515838
424.853857	64.999634	31.125879	235.84702	0.0227658	0.0521337
426.452930	64.999634	31.272562	237.73938	0.0224307	0.0510384
428.051953	64.999634	31.520077	239.66249	0.0223173	0.0504236
429.650977	64.999634	31.685953	241.69319	0.0210493	0.0473303
431.250000	64.999634	31.894312	243.54546	0.0204348	0.0457087
432.848975	64.999634	32.106419	245.3013	0.0215613	0.0479682
434.447949	64.999634	32.459064	247.01639	0.0209562	0.0462767
436.046924	64.999634	32.699989	248.87247	0.0217377	0.0477324
437.645850	64.999634	33.070301	250.8291	0.0200313	0.0436805
439.244727	64.999634	33.366806	252.21288	0.0207118	0.0449445
440.843652	64.999634	33.763855	253.8073	0.0207731	0.0447912
442.442529	64.999634	34.253471	255.53091	0.0202351	0.0433008
444.041357	64.999634	34.643326	257.16919	0.0214123	0.0455434
445.640186	64.999634	35.102856	258.58087	0.0208836	0.0441471
447.239014	64.999634	35.636169	260.03479	0.0209258	0.0439599
448.837793	64.999634	36.260273	261.47058	0.0212885	0.0444339
450.436572	64.999634	36.877735	262.91434	0.0217863	0.0452121
452.035303	64.999634	37.54253	264.33307	0.0222539	0.0459155
453.634033	64.999634	38.351715	265.64182	0.0227188	0.0465767
455.232715	64.999634	39.162949	266.95496	0.0239095	0.048735
456.831396	64.999634	40.066887	268.49014	0.0230449	0.0467095
458.430078	64.999634	41.044872	269.58923	0.022973	0.0463391
460.028711	64.999634	42.11549	-89.175964	0.024127	0.0484741
461.627295	64.999634	43.387253	-87.89476	0.0236717	0.0474143
463.225879	64.999634	44.689514	-86.413155	0.0254367	0.0508844
464.824463	64.999634	46.075741	-85.172112	0.0242742	0.0485923
466.422949	64.999634	47.689297	-83.916382	0.0248214	0.049866
468.021484	64.999634	49.42168	-82.197144	0.0265542	0.0537409
469.619971	64.999634	51.263504	-80.680008	0.0276275	0.0565764
471.218408	64.999634	53.288857	-78.81031	0.027351	0.0570223
472.816846	64.999634	55.545185	-76.941628	0.0291084	0.0623021
474.415234	64.999634	57.957241	-74.712578	0.0286465	0.0635677
476.013623	64.999634	60.454697	-71.932465	0.0292254	0.0679938
477.611963	64.999634	63.103443	-68.428864	0.0314707	0.0778917
479.210254	64.999634	65.901192	-64.260406	0.0292107	0.078334
480.808545	64.999634	68.767166	-58.662666	0.0300179	0.0889548
482.406836	64.999634	71.387665	-50.989075	0.0311118	0.102847
484.005029	64.999634	73.767464	-40.748833	0.0299174	0.111122
485.603271	64.999634	75.682465	-27.172779	0.0296966	0.122724
487.201416	64.999634	76.61451	-11.918612	0.0277293	0.121124
488.799561	64.999634	76.429497	3.386569	0.0286408	0.122997
490.397656	64.999634	75.261551	18.929125	0.0276883	0.110405
491.995752	64.999634	73.415817	31.285181	0.0278922	0.10044
493.593799	64.999634	71.073265	40.337502	0.0269705	0.0869703
495.191846	64.999634	68.580376	46.882057	0.026018	0.0759897
496.789795	64.999634	66.007668	51.986469	0.0262448	0.0703387
498.387744	64.999634	63.605995	55.894032	0.0243533	0.0609704
499.985693	64.999634	61.260338	58.832253	0.0242042	0.0572412
501.583594	64.999634	59.04805	61.332783	0.0236673	0.0534777
503.181445	64.999634	56.978668	63.230694	0.0227835	0.049648
504.779248	64.999634	55.090034	64.990425	0.0221336	0.0469206
506.377051	64.999634	53.321323	66.679459	0.0214921	0.0446023
507.974805	64.999634	51.698875	68.064011	0.020561	0.0419973
509.572510	64.999634	50.185272	69.135452	0.0193541	0.0390666
511.170215	64.999634	48.831978	70.317978	0.0189856	0.0380253
512.767871	64.999634	47.622116	71.189003	0.0187471	0.0373535
514.365479	64.999634	46.454708	72.263031	0.01846	0.0366806
515.963037	64.999634	45.471294	73.169403	0.0176475	0.0350342
517.560596	64.999634	44.50666	73.970169	0.0177304	0.0352113
519.158105	64.999634	43.626461	74.93013	0.0178205	0.035451
520.755566	64.999634	42.860867	75.703621	0.0179735	0.0358395
522.353027	64.999634	42.117138	76.543602	0.0176025	0.0352158
523.950391	64.999634	41.467239	77.329567	0.0174989	0.0351345
525.547754	64.999634	40.880779	78.327171	0.0164577	0.033178
527.145068	64.999634	40.307087	79.076775	0.0158127	0.0320161
528.742383	64.999634	39.788601	79.86158	0.0148796	0.0302611
530.339600	64.999634	39.287228	80.442062	0.0157317	0.0321416
531.936816	64.999634	38.853333	81.389389	0.0150777	0.030949
533.533984	64.999634	38.388988	82.339272	0.0142049	0.0293119
535.131104	64.999634	37.988922	83.176285	0.0139163	0.0288565
536.728174	64.999634	37.650154	83.929291	0.0143934	0.029979
538.325244	64.999634	37.281834	84.776932	0.0135901	0.0284493
539.922266	64.999634	36.97324	85.688736	0.0137945	0.0290095
541.519189	64.999634	36.691475	86.569542	0.013408	0.0283183
543.116113	64.999634	36.431202	87.340935	0.0128594	0.0272702
544.712988	64.999634	36.174873	88.257362	0.013128	0.027955
546.309863	64.999634	35.946987	89.195328	0.0128861	0.0275405
547.906641	64.999634	35.718872	90.08651	0.0128634	0.0275933
549.503369	64.999634	35.505325	90.928055	0.0125632	0.027045
551.100098	64.999634	35.297421	91.860092	0.0124139	0.0268146
552.696777	64.999634	35.172092	92.752296	0.01251	0.0270798
554.293359	64.999634	34.979832	93.65963	0.0120796	0.0262321
555.889941	64.999634	34.800636	94.49234	0.0125084	0.027248
557.486475	64.999634	34.671028	95.462212	0.0118882	0.0259505
559.082959	64.999634	34.524372	96.352005	0.0125478	0.0274583
560.679395	64.999634	34.406494	97.247185	0.0117999	0.0258672
562.275830	64.999634	34.280563	98.156471	0.0119933	0.0263393
563.872168	64.999634	34.152115	99.115555	0.0118848	0.0261435
565.468457	64.999634	34.060364	99.993904	0.0114959	0.0253119
567.064697	64.999634	33.965794	100.94452	0.0111871	0.0246487
568.660938	64.999634	33.849785	101.8148	0.0111132	0.0245113
570.257080	64.999634	33.752747	102.73819	0.011277	0.0248849
571.853223	64.999634	33.69455	103.62746	0.0109213	0.0240923
573.449268	64.999634	33.59568	104.52978	0.0108615	0.0239676
575.045313	64.999634	33.510082	105.42171	0.010841	0.0239209
576.641260	64.999634	33.442184	106.31963	0.0105947	0.0233657
578.237207	64.999634	33.397598	107.2747	0.0105771	0.0232969
579.833057	64.999634	33.311245	108.16647	0.0102785	0.0226298
581.428857	64.999634	33.24239	109.09142	0.00992488	0.0218277
583.024658	64.999634	33.190506	110.01559	0.010467	0.0229834
584.620361	64.999634	33.125679	110.95649	0.0104892	0.0229951
586.216064	64.999634	33.118591	111.88894	0.00989346	0.0216242
587.811670	64.999634	33.059509	112.71405	0.0107384	0.0234305
589.407227	64.999634	33.002827	113.63116	0.01095	0.0238379
591.002734	64.999634	32.949715	114.52151	0.0114007	0.0247587
592.598193	64.999634	32.894539	115.39034	0.0108287	0.0234586
594.193604	64.999634	32.86974	116.34678	0.0106297	0.0229449
595.788965	64.999634	32.823738	117.22327	0.0106582	0.0229375
597.384277	64.999634	32.788704	118.15942	0.0108616	0.0232895
598.979541	64.999634	32.758541	118.99806	0.0104762	0.0223839
600.574756	64.999634	32.715458	119.9764	0.0107281	0.0228278
602.169873	64.999634	32.697472	120.74516	0.0104019	0.0220465
603.764990	64.999634	32.657822	121.59988	0.010322	0.0217873
605.360010	64.999634	32.644325	122.56741	0.0108421	0.022757
606.954980	64.999634	32.617081	123.37357	0.0110328	0.023052
608.549902	64.999634	32.567757	124.25346	0.0104468	0.0217229
610.144775	64.999634	32.536324	125.18035	0.0103442	0.0213878
611.739600	64.999634	32.534946	126.0556	0.0102032	0.020967
613.334375	64.999634	32.511906	126.91359	0.0105413	0.0215374
614.929053	64.999634	32.488861	127.7762	0.0102375	0.0207984
616.523730	64.999634	32.45805	128.61133	0.0107634	0.0217417
618.118311	64.999634	32.468102	129.47025	0.0102148	0.0205005
619.712842	64.999634	32.453468	130.37761	0.0102066	0.0203496
621.307275	64.999634	32.422634	131.16829	0.0102966	0.0204158
622.901709	64.999634	32.409225	132.02342	0.0108294	0.0213325
624.496045	64.999634	32.397572	132.90874	0.0103665	0.0202822
626.090381	64.999634	32.374527	133.70859	0.0101291	0.0196862
627.684570	64.999634	32.361637	134.55354	0.0107407	0.0207258
629.278760	64.999634	32.35614	135.37016	0.0107348	0.0205624
630.872900	64.999634	32.329071	136.24861	0.0104606	0.0198767
632.466943	64.999634	32.335987	137.09201	0.0105191	0.0198143
634.060938	64.999634	32.317112	137.86522	0.0107266	0.0200462
635.654883	64.999634	32.300503	138.7029	0.0109351	0.0202626
637.248730	64.999634	32.297867	139.48643	0.0107846	0.01981
638.842529	64.999634	32.288483	140.28641	0.0107406	0.0195595
640.436279	64.999634	32.293571	141.13754	0.0112612	0.0203151
642.029980	64.999634	32.287594	141.93182	0.0102303	0.0183003
643.623584	64.999634	32.251171	142.74294	0.0105653	0.0187442
645.217139	64.999634	32.236267	143.57524	0.0101209	0.0177959
646.810645	64.999634	32.249893	144.34737	0.0109827	0.0191488
648.404053	64.999634	32.248329	145.13936	0.010525	0.0181986
649.997412	64.999634	32.233097	145.94865	0.0112801	0.0193442
651.590723	64.999634	32.245022	146.73685	0.0106546	0.0181145
653.183984	64.999634	32.225292	147.54814	0.0112308	0.0189276
654.777148	64.999634	32.213352	148.4505	0.0110821	0.0184978
656.370264	64.999634	32.214874	149.36075	0.00953612	0.0157649
657.963281	64.999634	32.212505	150.02127	0.00952681	0.0156282
659.556250	64.999634	32.199047	150.61276	0.00995694	0.016187
661.149170	64.999634	32.214176	151.35162	0.010873	0.0174759
662.741992	64.999634	32.21455	152.14684	0.011121	0.0176793
664.334766	64.999634	32.200508	152.89778	0.0109577	0.0172374
665.927490	64.999634	32.190319	153.63123	0.0113732	0.0176999
667.520117	64.999634	32.207687	154.37207	0.011414	0.0175723
669.112695	64.999634	32.233238	155.11581	0.0108846	0.0165792
670.705176	64.999634	32.198738	155.8568	0.0113658	0.0171346
672.297607	64.999634	32.191902	156.61382	0.0108913	0.0162482
673.889990	64.999634	32.183487	157.34659	0.0115744	0.0171077
675.482275	64.999634	32.210949	158.11311	0.0113499	0.0165991
677.074512	64.999634	32.213108	158.83763	0.0110592	0.0160288
678.666650	64.999634	32.190136	159.5466	0.0110506	0.0158855
680.258740	64.999634	32.199844	160.26506	0.0110419	0.0157375
681.850732	64.999634	32.204994	160.99133	0.0116203	0.0164224
683.442676	64.999634	32.215893	161.73178	0.0117949	0.0165235
685.034521	64.999634	32.233513	162.42752	0.0116633	0.016211
686.626318	64.999634	32.216805	163.11475	0.0113654	0.0156723
688.218066	64.999634	32.222855	163.86543	0.0111176	0.0151821
689.809717	64.999634	32.206055	164.56061	0.010688	0.0144635
691.401270	64.999634	32.220886	165.25462	0.0118969	0.0159498
692.992773	64.999634	32.228329	165.93967	0.0113782	0.0151154
694.584229	64.999634	32.229324	166.65295	0.0116409	0.0153039
696.175586	64.999634	32.241524	167.3511	0.0114519	0.0149088
697.766846	64.999634	32.257889	168.02933	0.0114914	0.0148083
699.358057	64.999634	32.257614	168.73967	0.012016	0.0153225
700.949170	64.999634	32.242615	169.40044	0.0117278	0.0148216
702.540234	64.999634	32.263069	170.07378	0.0115186	0.014419
704.131201	64.999634	32.254818	170.7737	0.0119716	0.0148508
705.722119	64.999634	32.27705	171.44153	0.0117969	0.0145079
707.312939	64.999634	32.270668	172.0939	0.0117782	0.0143696
708.903711	64.999634	32.2887	172.77266	0.0115586	0.0140133
710.494385	64.999634	32.273079	173.41267	0.0114231	0.0137718
712.084961	64.999634	32.287819	174.11516	0.012021	0.0144155
713.675488	64.999634	32.300747	174.77205	0.0117622	0.0140284
715.265918	64.999634	32.308823	175.43315	0.011902	0.0141334
716.856299	64.999634	32.307701	176.05998	0.0119072	0.0140858
718.446582	64.999634	32.332794	176.70833	0.012208	0.0143764
720.036768	64.999634	32.331406	177.34193	0.0120416	0.0141387
721.626904	64.999634	32.329826	177.9669	0.0123357	0.014437
723.216943	64.999634	32.349232	178.63667	0.0121	0.0141065
724.806885	64.999634	32.348942	179.28366	0.0129189	0.0150103
726.396777	64.999634	32.352154	179.93674	0.0125929	0.0145883
727.986572	64.999634	32.37603	180.54866	0.0124892	0.014413
729.576318	64.999634	32.381264	181.15433	0.012593	0.0144658
731.165967	64.999634	32.389515	181.80508	0.0120686	0.0138142
732.755518	64.999634	32.40065	182.43765	0.0122235	0.0139409
734.344971	64.999634	32.392696	183.03886	0.0124105	0.0141157
735.934375	64.999634	32.420647	183.63519	0.0126552	0.0143392
737.523682	64.999634	32.42551	184.2426	0.0133538	0.0150907
739.112891	64.999634	32.437275	184.83588	0.013655	0.0154012
740.702051	64.999634	32.422745	185.44751	0.013685	0.0154194
742.291113	64.999634	32.473606	186.03265	0.0137781	0.0154914
743.880078	64.999634	32.452522	186.66803	0.0147522	0.016604
745.468994	64.999634	32.459782	187.26294	0.0141581	0.015935
747.057764	64.999634	32.476337	187.81088	0.0135445	0.015267
748.646484	64.999634	32.485493	188.31743	0.0131987	0.0148953
750.235156	64.999634	32.520462	188.83229	0.0127084	0.0143433
751.823682	64.999634	32.502129	189.39714	0.0133482	0.0151195
753.412158	64.999634	32.516445	190.00725	0.0133872	0.0152205
755.000537	64.999634	32.521496	190.63385	0.0136142	0.0155368
756.588818	64.999634	32.541988	191.23683	0.0132726	0.0152257
758.177002	64.999634	32.559292	191.8419	0.0136198	0.0156904
759.765137	64.999634	32.5681	192.37108	0.0135377	0.0156529
761.353125	64.999634	32.58918	192.95967	0.0130946	0.0152101
762.941064	64.999634	32.581013	193.53238	0.0130924	0.0152799
764.528906	64.999634	32.620491	194.09285	0.0133778	0.0156739
766.116699	64.999634	32.599831	194.68225	0.013484	0.015889
767.704346	64.999634	32.614758	195.22981	0.0137345	0.0162522
769.291943	64.999634	32.647171	195.75201	0.0139844	0.0165842
770.879443	64.999634	32.65303	196.30615	0.014451	0.0172275
772.466846	64.999634	32.663605	196.84332	0.014097	0.0168622
774.054150	64.999634	32.66732	197.41814	0.0141631	0.0170284
775.641357	64.999634	32.733616	197.90454	0.0140773	0.0169664
777.228467	64.999634	32.73246	198.46529	0.0142123	0.0172195
778.815527	64.999634	32.721336	199.05327	0.0144724	0.0176521
780.402441	64.999634	32.706131	199.61951	0.0148088	0.0181676
781.989307	64.999634	32.742592	200.11203	0.0146034	0.0179759
783.576074	64.999634	32.794792	200.6371	0.0150902	0.0186728
785.162744	64.999634	32.768383	201.17706	0.0146956	0.0182946
786.749316	64.999634	32.799393	201.6161	0.0150177	0.0187746
788.335791	64.999634	32.819973	202.16199	0.0145763	0.0183474
789.922168	64.999634	32.835323	202.6851	0.015025	0.019029
791.508447	64.999634	32.84734	203.20946	0.0152212	0.0194066
793.094629	64.999634	32.878181	203.76506	0.015344	0.0197206
794.680762	64.999634	32.894196	204.28391	0.0147808	0.019123
796.266748	64.999634	32.899212	204.73508	0.0156656	0.0204046
797.852637	64.999634	32.915485	205.21844	0.01523	0.0199637
799.438477	64.999634	32.906109	205.76462	0.0154462	0.0204188
801.024170	64.999634	32.936821	206.18323	0.0157262	0.0209014
802.609814	64.999634	32.978115	206.75403	0.0155699	0.02087
804.195313	64.999634	32.95755	207.19846	0.0160112	0.0216047
805.780762	64.999634	33.001053	207.72264	0.0163357	0.0222035
807.366064	64.999634	33.02441	208.15222	0.0164285	0.0224536
808.951318	64.999634	33.012802	208.69154	0.0157813	0.0217542
810.536426	64.999634	33.056545	209.17204	0.0160477	0.0222599
812.121484	64.999634	33.089165	209.62515	0.0155408	0.0216746
813.706396	64.999634	33.067387	210.13034	0.0151838	0.0213397
815.291211	64.999634	33.115524	210.57886	0.0156568	0.0221209
816.875977	64.999634	33.129028	211.0481	0.0162569	0.0231102
818.460596	64.999634	33.123722	211.44722	0.0156896	0.0224198
820.045117	64.999634	33.150536	211.97871	0.0162915	0.0234512
821.629590	64.999634	33.175278	212.4547	0.0159242	0.0230625
823.213867	64.999634	33.162197	212.93652	0.0164697	0.0240158
824.798145	64.999634	33.232738	213.35893	0.016032	0.0234755
826.382227	64.999634	33.201912	213.77312	0.0171684	0.0252834
827.966211	64.999634	33.26025	214.24156	0.0169287	0.025074
829.550195	64.999634	33.283722	214.75697	0.0166845	0.0248851
831.133984	64.999634	33.285336	215.24483	0.01748	0.0262492
832.717676	64.999634	33.291542	215.74342	0.0172042	0.0260155
834.301270	64.999634	33.309456	216.15662	0.0162461	0.024702
835.884863	64.999634	33.370041	216.56787	0.0167125	0.025531
837.468262	64.999634	33.346622	217.06406	0.0176508	0.027166
839.051563	64.999634	33.389214	217.47592	0.017833	0.0275848
840.634668	64.999634	33.40424	217.82959	0.0191227	0.0297232
842.217773	64.999634	33.443775	218.21013	0.0188656	0.0294524
843.800781	64.999634	33.424274	218.76921	0.0185643	0.0292345
845.383691	64.999634	33.495552	219.08282	0.0177588	0.0280468
846.966406	64.999634	33.460007	219.54991	0.0182325	0.0290187
848.549121	64.999634	33.544964	219.93779	0.0177192	0.0283094
850.131641	64.999634	33.512489	220.38713	0.0176429	0.0283897
851.714063	64.999634	33.550095	220.7287	0.0182502	0.0294849
853.296484	64.999634	33.563751	221.20926	0.0175858	0.0286012
854.878711	64.999634	33.611996	221.65245	0.0178071	0.0291145
856.460840	64.999634	33.649666	222.04155	0.0177492	0.0291587
858.042773	64.999634	33.640865	222.40126	0.0180308	0.0297706
859.624707	64.999634	33.646618	222.88698	0.0179665	0.0298589
861.206543	64.999634	33.698532	223.31004	0.0179019	0.0298936
862.788184	64.999634	33.734283	223.63683	0.0179964	0.0301574
864.369824	64.999634	33.762745	224.00333	0.0183856	0.0309355
865.951270	64.999634	33.764912	224.43262	0.0187062	0.0316463
867.532617	64.999634	33.810261	224.90324	0.0181693	0.0309035
869.113867	64.999634	33.841667	225.2541	0.0188462	0.0321782
870.695020	64.999634	33.862873	225.66989	0.019483	0.0334277
872.275977	64.999634	33.872849	226.10709	0.0185406	0.0319796
873.856934	64.999634	33.880558	226.40356	0.0197928	0.0342528
875.437695	64.999634	33.905628	226.72246	0.0205345	0.0356489
877.018359	64.999634	33.951488	227.2453	0.0209684	0.0366114
878.599023	64.999634	33.958832	227.62567	0.0209866	0.0368024
880.179395	64.999634	33.987179	227.9855	0.0205158	0.0361133
881.759766	64.999634	34.052563	228.1443	0.0207018	0.0364515
883.340039	64.999634	34.043159	228.69066	0.021179	0.0375446
884.920117	64.999634	34.029633	229.12065	0.0208301	0.0371281
886.500098	64.999634	34.116417	229.44987	0.0212201	0.0379073
888.079980	64.999634	34.107002	229.83888	0.0207621	0.0372602
889.659766	64.999634	34.14101	230.30388	0.0206996	0.0373328
891.239453	64.999634	34.169727	230.56993	0.0203805	0.0368429
892.818945	64.999634	34.178165	230.94234	0.021286	0.0386412
894.398438	64.999634	34.249626	231.15862	0.0218256	0.0396563
895.977734	64.999634	34.261753	231.50871	0.0223023	0.0406759
897.556934	64.999634	34.293488	231.98126	0.0211854	0.0388257
899.135938	64.999634	34.289066	232.37802	0.0217247	0.0399999
900.714941	64.999634	34.365559	232.45287	0.0219836	0.0404384
902.293750	64.999634	34.387024	232.9007	0.0225513	0.0416758
903.872461	64.999634	34.39772	233.40523	0.0224275	0.0416752
905.451074	64.999634	34.449932	233.5576	0.0225731	0.041967
907.029590	64.999634	34.463734	233.97079	0.0211283	0.0394507
908.607910	64.999634	34.460812	234.3436	0.0220715	0.041381
910.186133	64.999634	34.50565	234.64481	0.0225757	0.0424223
911.764258	64.999634	34.536118	234.96515	0.0225245	0.0424447
913.342285	64.999634	34.564842	235.30736	0.0228004	0.0430922
914.920117	64.999634	34.613377	235.49133	0.0238025	0.0450253
916.497852	64.999634	34.609566	236.04794	0.0236027	0.0449112
918.075488	64.999634	34.659363	236.1127	0.023942	0.045534
919.653027	64.999634	34.736763	236.41415	0.0234528	0.044671
921.230469	64.999634	34.768536	236.71809	0.0253594	0.0484153
922.807715	64.999634	34.735554	237.10048	0.0247677	0.0474941
924.384863	64.999634	34.771935	237.62611	0.0242965	0.0468012
925.961914	64.999634	34.810532	237.77687	0.0253756	0.0489081
927.538770	64.999634	34.810673	238.12573	0.027031	0.0522759
929.115527	64.999634	34.873611	238.30371	0.0278624	0.0538984
930.692188	64.999634	34.869423	238.6953	0.0286478	0.0556282
932.268750	64.999634	34.945019	238.86555	0.0288512	0.0560216
933.845117	64.999634	35.000248	239.03969	0.0311339	0.0604788
935.421387	64.999634	34.952293	239.48792	0.0359007	0.070094
936.997559	64.999634	34.985119	239.83376	0.03617	0.0707938
938.573535	64.999634	35.051525	239.91653	0.0413749	0.0809263
940.149414	64.999634	35.114494	240.46339	0.0462867	0.0908679
941.725195	64.999634	35.230461	240.37509	0.0531609	0.104021
943.300879	64.999634	35.059357	240.4326	0.0586528	0.115209
944.876367	64.999634	35.092968	241.2464	0.0592938	0.117239
946.451758	64.999634	35.311367	241.08156	0.0619324	0.121716
948.027051	64.999634	35.281944	242.00899	0.0592962	0.117541
949.602148	64.999634	35.292019	242.42165	0.0599275	0.119184
951.177148	64.999634	35.45903	241.84648	0.0557481	0.109938
952.752051	64.999634	35.517372	243.26321	0.053114	0.105877
954.326758	64.999634	35.474518	243.25336	0.0490505	0.0978453
955.901367	64.999634	35.451958	243.96707	0.0508465	0.102061
957.475879	64.999634	35.477734	243.76891	0.0479659	0.0960696
959.050195	64.999634	35.6231	244.08133	0.0440872	0.0882598
960.624512	64.999634	35.650066	244.44753	0.0433689	0.0870236
962.198535	64.999634	35.761009	244.67625	0.0409232	0.0820748
963.772559	64.999634	35.651741	244.96239	0.0411103	0.082809
965.346387	64.999634	35.751308	245.46864	0.0379966	0.0766776
966.920020	64.999634	35.851254	245.35387	0.0363097	0.073062
968.493652	64.999634	35.759319	245.86023	0.0378376	0.0765612
970.066992	64.999634	35.832222	245.93407	0.03899	0.07882
971.640332	64.999634	35.9389	245.89731	0.0377032	0.0760363
973.213477	64.999634	35.926598	246.43916	0.0382708	0.0775021
974.786523	64.999634	35.942902	246.81799	0.0376664	0.076456
976.359473	64.999634	35.988224	246.41328	0.036618	0.0740464
977.932227	64.999634	36.105701	247.30484	0.0370652	0.0752507
979.504785	64.999634	36.137024	247.6201	0.0377056	0.0766688
981.077344	64.999634	36.14188	247.80928	0.0355433	0.0723545
982.649707	64.999634	36.173645	247.77832	0.0372265	0.0757175
984.221875	64.999634	36.19421	248.0703	0.0373856	0.0761578
985.793945	64.999634	36.268101	248.4626	0.0359418	0.0732999
987.365918	64.999634	36.311512	248.79233	0.0367772	0.0750988
988.937793	64.999634	36.305286	249.17946	0.0370356	0.0758197
990.509375	64.999634	36.391087	249.11865	0.0375347	0.0766857
992.080957	64.999634	36.470898	249.20729	0.0406356	0.0829397
993.652344	64.999634	36.455254	249.79391	0.0412639	0.0845502
995.223633	64.999634	36.509407	249.84846	0.0401317	0.0821734
996.794727	64.999634	36.583347	249.7867	0.0401527	0.0820707
998.365723	64.999634	36.585033	250.19635	0.0402948	0.08256
999.936523	64.999634	36.637745	250.60217	0.0402458	0.0825731
1012.422852	64.999634	37.185474	252.38556	0.0214548	0.044017
1015.876367	64.999634	37.316246	252.99352	0.0217295	0.0446166
1019.329297	64.999634	37.42244	253.28491	0.0174069	0.0357272
1022.781836	64.999634	37.543324	253.73804	0.0172123	0.0353324
1026.233691	64.999634	37.6731	254.2428	0.0154676	0.0317572
1029.685059	64.999634	37.805782	254.46954	0.0142662	0.029257
1033.135938	64.999634	37.879974	255.1344	0.0151392	0.0311017
1036.586230	64.999634	38.032295	255.4875	0.0136575	0.0280318
1040.036035	64.999634	38.123951	255.70746	0.011808	0.024223
1043.485352	64.999634	38.252068	256.08554	0.0116882	0.0239668
1046.934082	64.999634	38.353718	256.50244	0.0111921	0.022952
1050.382324	64.999634	38.518997	256.82062	0.0106526	0.0218184
1053.830078	64.999634	38.615059	257.05435	0.00984186	0.0201472
1057.277344	64.999634	38.766575	257.49942	0.00948743	0.019411
1060.724121	64.999634	38.891888	257.86676	0.00989222	0.0202298
1064.170410	64.999634	39.049469	258.03339	0.00960355	0.0196081
1067.616113	64.999634	39.174961	258.39114	0.00904765	0.0184642
1071.061426	64.999634	39.349567	258.69424	0.00894445	0.0182298
1074.506250	64.999634	39.487587	259.00211	0.00889267	0.01811
1077.950586	64.999634	39.646069	259.35471	0.0084152	0.0171225
1081.394434	64.999634	39.799	259.54514	0.00914236	0.0185782
1084.837891	64.999634	39.952789	259.89249	0.00856463	0.0173903
1088.280762	64.999634	40.127987	260.11942	0.00937177	0.0190034
1091.723242	64.999634	40.287556	260.30417	0.00909842	0.0184261
1095.165332	64.999634	40.465385	260.54993	0.00891845	0.0180394
1098.606836	64.999634	40.620777	260.78741	0.00873701	0.0176553
1102.047949	64.999634	40.79348	260.97919	0.0092748	0.0187192
1105.488672	64.999634	40.974609	261.23917	0.00895337	0.0180512
1108.928906	64.999634	41.158482	261.57443	0.0088369	0.0178011
1112.368750	64.999634	41.348457	261.52124	0.00839523	0.0168814
1115.808105	64.999634	41.558243	261.85107	0.00873949	0.017557
1119.247070	64.999634	41.724632	261.90067	0.00865598	0.0173686
1122.685645	64.999634	41.942074	262.20929	0.00870956	0.0174604
1126.123730	64.999634	42.114521	262.32584	0.00899055	0.0180068
1129.561426	64.999634	42.345795	262.46405	0.00856278	0.0171297
1132.998730	64.999634	42.522018	262.57666	0.00879487	0.0175797
1136.435645	64.999634	42.775932	262.73862	0.00896983	0.0179106
1139.872168	64.999634	42.951813	262.71536	0.00811928	0.0161973
1143.308203	64.999634	43.224545	263.00925	0.00861976	0.017185
1146.743945	64.999634	43.412968	262.99643	0.00864396	0.0172202
1150.179297	64.999634	43.6726	263.13132	0.00852473	0.0169721
1153.614258	64.999634	43.909538	263.12665	0.00891716	0.0177415
1157.048828	64.999634	44.17931	263.20123	0.00875468	0.0174102
1160.483008	64.999634	44.382099	263.27356	0.00825919	0.0164215
1163.916797	64.999634	44.673153	263.39609	0.00856013	0.0170182
1167.350195	64.999634	44.878746	263.44165	0.00864291	0.0171824
1170.783301	64.999634	45.166142	263.53741	0.00887508	0.0176472
1174.216016	64.999634	45.413425	263.46115	0.0088599	0.0176174
1177.648438	64.999634	45.737045	263.51801	0.00868009	0.017269
1181.080469	64.999634	45.950497	263.49463	0.00881235	0.0175387
1184.512109	64.999634	46.274921	263.58737	0.00897832	0.017887
1187.943457	64.999634	46.531078	263.52185	0.00915047	0.018243
1191.374512	64.999634	46.887974	263.48096	0.00900815	0.0179833
1194.805176	64.999634	47.123295	263.39883	0.00879296	0.0175703
1198.235547	64.999634	47.494579	263.33646	0.00903839	0.0180947
1201.665527	64.999634	47.765629	263.27713	0.00917148	0.0183897
1205.095215	64.999634	48.126503	263.20041	0.00925999	0.0186106
1208.524609	64.999634	48.413589	263.14911	0.0091183	0.0183643
1211.953711	64.999634	48.795341	262.96945	0.00919174	0.0185653
1215.382422	64.999634	49.088589	262.90472	0.00933861	0.0189106
1218.810938	64.999634	49.481163	262.83481	0.00941426	0.0191365
1222.239063	64.999634	49.824989	262.70343	0.00905459	0.0184696
1225.666895	64.999634	50.202648	262.46844	0.00913733	0.0187121
1229.094531	64.999634	50.546963	262.45731	0.00944645	0.0194292
1232.521777	64.999634	50.956997	262.27155	0.00927498	0.019175
1235.948828	64.999634	51.311329	261.89297	0.00959822	0.0199277
1239.375586	64.999634	51.754173	261.74667	0.00976577	0.0204075
1242.801953	64.999634	52.100838	261.62714	0.00930652	0.019553
1246.228223	64.999634	52.577766	261.44656	0.00974016	0.0206253
1249.654102	64.999634	52.935665	261.22034	0.0092417	0.0196877
1253.079785	64.999634	53.412052	260.90622	0.00929151	0.019961
1256.505176	64.999634	53.774307	260.55902	0.00960769	0.0207736
1259.930273	64.999634	54.283031	260.33691	0.00994013	0.0217154
1263.355273	64.999634	54.676544	259.98193	0.00951109	0.0209417
1266.779883	64.999634	55.183895	259.53265	0.00993711	0.0221137
1270.204297	64.999634	55.618168	259.50134	0.00986972	0.0222018
1273.628516	64.999634	56.143684	258.86804	0.00942768	0.0214545
1277.052441	64.999634	56.588661	258.72305	0.00924746	0.0212925
1280.476172	64.999634	57.114063	258.18524	0.00945356	0.0220533
1283.899609	64.999634	57.587093	257.83575	0.00962237	0.0227366
1287.322949	64.999634	58.126163	257.36832	0.00920907	0.0220882
1290.745996	64.999634	58.617748	257.02438	0.00938956	0.022852
1294.168848	64.999634	59.162491	256.41556	0.00971199	0.0240121
1297.591504	64.999634	59.651382	255.76216	0.00990763	0.0248434
1301.013965	64.999634	60.27272	255.45152	0.00989127	0.0253391
1304.436230	64.999634	60.724178	254.85008	0.00962991	0.0250184
1307.858301	64.999634	61.325016	254.13309	0.0098158	0.0260091
1311.280078	64.999634	61.867367	253.57462	0.00944515	0.0255067
1314.701758	64.999634	62.457096	252.95134	0.00929645	0.0256437
1318.123340	64.999634	63.024628	252.31923	0.0100338	0.0282605
1321.544629	64.999634	63.659233	251.5583	0.00909127	0.0262187
1324.965723	64.999634	64.220695	250.82727	0.00946589	0.0278772
1328.386719	64.999634	64.843292	250.08844	0.00943279	0.0284695
1331.807520	64.999634	65.385788	249.21146	0.0100237	0.0308511
1335.228223	64.999634	66.039528	248.41591	0.00994027	0.0314207
1338.648730	64.999634	66.630638	247.4082	0.00924738	0.0298656
1342.069043	64.999634	67.262352	246.35834	0.00969524	0.0320516
1345.489258	64.999634	67.839844	245.22035	0.00877508	0.029574
1348.909277	64.999634	68.480965	244.10274	0.00926224	0.0319449
1352.329199	64.999634	69.063004	242.92372	0.00916856	0.0322135
1355.749023	64.999634	69.726868	241.87383	0.0101133	0.0364456
1359.168652	64.999634	70.300919	240.55962	0.0102483	0.0375014
1362.588184	64.999634	70.960014	238.85597	0.0097557	0.0361836
1366.007617	64.999634	71.553604	237.35832	0.010256	0.0384891
1369.426855	64.999634	72.213585	235.70502	0.0100805	0.0382951
1372.845996	64.999634	72.701248	233.6989	0.0102646	0.0386898
1376.265039	64.999634	73.376312	232.16463	0.00972501	0.0371496
1379.684082	64.999634	73.881744	230.39607	0.0105999	0.0403152
1383.102930	64.999634	74.436501	227.91098	0.0115604	0.0431338
1386.521680	64.999634	74.976357	225.81007	0.0112313	0.0413658
1389.940332	64.999634	75.546318	223.005	0.0121472	0.0433903
1393.358887	64.999634	76.024002	220.73486	0.0113442	0.0395041
1396.777344	64.999634	76.517876	217.53201	0.0122879	0.0406101
1400.195801	64.999634	76.954231	214.69073	0.012178	0.038287
1403.614063	64.999634	77.39901	211.42958	0.0119951	0.0353349
1407.032324	64.999634	77.70443	208.19495	0.012922	0.0351391
1410.450586	64.999634	78.10083	204.35063	0.0131638	0.0323916
1413.868652	64.999634	78.355339	200.81842	0.0131277	0.0290226
1417.286719	64.999634	78.637596	196.64304	0.0134915	0.0260047
1420.704785	64.999634	78.814629	192.85324	0.0135411	0.0227497
1424.122754	64.999634	78.938698	188.34229	0.0136918	0.0195275
1427.540625	64.999634	79.061142	184.33539	0.0146809	0.0186692
1430.958496	64.999634	79.095909	179.71359	0.014404	0.017338
1434.376367	64.999634	79.087013	175.70828	0.014103	0.017847
1437.794141	64.999634	78.966141	171.22668	0.0136633	0.0196164
1441.211914	64.999634	78.885147	167.30722	0.0144508	0.0239952
1444.629688	64.999634	78.704231	163.09639	0.0138462	0.0268217
1448.047363	64.999634	78.460732	159.47763	0.0138812	0.0303161
1451.465039	64.999634	78.191383	155.55443	0.0133887	0.0330285
1454.882813	64.999634	77.909271	152.29846	0.0136338	0.0368025
1458.300488	64.999634	77.577316	148.65085	0.0133007	0.0393923
1461.718164	64.999634	77.193085	145.9873	0.0134247	0.0419094
1465.135840	64.999634	76.729431	142.87444	0.0130183	0.0430302
1468.553516	64.999634	76.358864	140.34067	0.0129975	0.0449098
1471.971191	64.999634	75.915627	137.69104	0.0125803	0.0452251
1475.388867	64.999634	75.520828	135.37852	0.0123265	0.0457578
1478.806543	64.999634	74.991867	132.93307	0.0126072	0.0479188
1482.224316	64.999634	74.568718	131.0668	0.0124013	0.0478577
1485.642090	64.999634	74.001144	129.30904	0.0120339	0.0464866
1489.059863	64.999634	73.576218	127.46786	0.0118722	0.0464098
1492.477734	64.999634	73.056419	125.63989	0.0118195	0.0463612
1495.895508	64.999634	72.607124	124.05814	0.0114715	0.0450732
1499.313477	64.999634	72.105011	122.45858	0.0121076	0.0474396
1502.731445	64.999634	71.551247	121.31912	0.0122857	0.047369
1506.149414	64.999634	70.995461	120.04131	0.0126148	0.0479543
1509.567480	64.999634	70.584122	118.55732	0.012419	0.0471264
1512.985547	64.999634	70.075157	117.39962	0.01217	0.0455149
1516.403711	64.999634	69.552376	116.673	0.0127768	0.0467233
1519.821973	64.999634	69.008369	115.27998	0.0125816	0.0453677
1523.240234	64.999634	68.640892	114.43864	0.0131987	0.047064
1526.658691	64.999634	67.991219	113.43703	0.0135849	0.0471653
1530.077148	64.999634	67.63797	112.81938	0.0131661	0.0450994
1533.495703	64.999634	67.163078	111.50304	0.0138307	0.0467877
1536.914258	64.999634	66.689224	111.10311	0.0127635	0.0421976
1540.333008	64.999634	66.198997	110.09449	0.0138854	0.0451294
1543.751855	64.999634	65.747261	109.38027	0.014357	0.0458355
1547.170801	64.999634	65.241669	108.6683	0.0151592	0.0474147
1550.589844	64.999634	64.829742	107.94678	0.013936	0.0429256
1554.008887	64.999634	64.331169	107.64308	0.0141586	0.0426205
1557.428223	64.999634	63.986446	107.17711	0.0151598	0.0450271
1560.847559	64.999634	63.512848	106.33887	0.0153643	0.0448769
1564.266992	64.999634	63.162365	105.75504	0.0144745	0.0417521
1567.686621	64.999634	62.64579	105.61462	0.0153966	0.0434043
1571.106348	64.999634	62.244312	104.95029	0.015759	0.0438225
1574.526270	64.999634	61.819885	104.23653	0.0163403	0.0447966
1577.946289	64.999634	61.524155	103.85797	0.0167963	0.0455691
1581.366406	64.999634	61.035168	103.80518	0.0168647	0.044847
1584.786719	64.999634	60.731403	103.15789	0.0170052	0.0448229
1588.207227	64.999634	60.359913	102.39849	0.0172889	0.0450796
1591.627832	64.999634	60.021996	102.09716	0.0172328	0.044415
1595.048535	64.999634	59.60677	101.96401	0.0182527	0.0463447
1598.469531	64.999634	59.266769	101.63431	0.0180228	0.0452622
1601.890625	64.999634	58.895702	101.3554	0.0188515	0.0467812
1605.311816	64.999634	58.580254	100.58495	0.01883	0.0463671
1608.733301	64.999634	58.204205	100.26101	0.0180413	0.043921
1612.154883	64.999634	57.925095	99.965805	0.0203418	0.0491232
1615.576758	64.999634	57.619694	99.839081	0.019692	0.047114
1618.998730	64.999634	57.320915	99.611389	0.0198964	0.0472007
