Repository: jtrujil43/Ellipsometry

# Physics::Ellipsometry::VASE

Variable Angle Spectroscopic Ellipsometry data fitting for Perl / PDL.

## Description

Physics::Ellipsometry::VASE provides a framework for fitting optical thin-film
models to VASE data using the Levenberg-Marquardt algorithm.  It handles:

- **Data loading** — simple whitespace-delimited files and native J.A. Woollam
  VASE instrument format (auto-detected)
- **Weighted fitting** — uses measured uncertainties (sigma) from Woollam files
- **Numerical Jacobian** — automatic relative-step finite differences
- **Plotting** — multi-angle color-coded overlays via PDL::Graphics::Gnuplot

## Synopsis

```perl
use PDL;
use PDL::NiceSlice;
use Physics::Ellipsometry::VASE;

my $vase = Physics::Ellipsometry::VASE->new(layers => 1);
$vase->load_data('measurement.dat');

sub my_model {
    my ($params, $x) = @_;
    my $wavelength = $x->(:,0);   # nm
    my $angle      = $x->(:,1);   # degrees

    my $psi   = $params->(0) + $params->(1) / $wavelength**2;
    my $delta = $params->(2) + $params->(3) * $wavelength;

    return cat($psi, $delta)->flat;
}

$vase->set_model(\&my_model);
my $fitted = $vase->fit(pdl [45, 1e4, 120, 0.01]);

# Optional: plot results (requires PDL::Graphics::Gnuplot)
$vase->plot($fitted, output => 'fit.png');
```

## Data Formats

### Simple format

```

# Wavelength(nm)  Angle(deg)  Psi(deg)  Delta(deg)
400  70  45.0  120.0
410  70  44.5  121.0
```

### Woollam VASE format

Recognised automatically when line 2 begins with `VASEmethod[`.  Header
metadata is stored as object attributes; sigma columns are extracted and used
as fit weights.

**Example Woollam file format:**
```
w1_11012006
VASEmethod[EllipsometerType=4, Isotropic, FixedPol=45.00, ZoneAve=1, Revs=40, OffsetMode=2, Offset1=0, Offset2=0, Offset3=0, WVASE=3.616, HardVer=17.034, Wed Nov 01 15:19:00 2006]
Original[w1_11012006.dat]
nm
245.732520	64.999634	14.355849	149.18707	0.04032	0.132363
247.331348	64.999634	14.181567	150.33243	0.0433035	0.141132
```

**Loading Woollam files:**
```perl
use Physics::Ellipsometry::VASE;
use PDL;

my $vase = Physics::Ellipsometry::VASE->new(layers => 1);
my $data = $vase->load_data('woollam_data.dat');

# Access header metadata
print "Sample: ", $vase->{sample_name}, "\n";        # w1_11012006
print "Method: ", $vase->{vase_method}, "\n";        # VASEmethod[...] content
print "Original: ", $vase->{original_file}, "\n";    # Original[...] content
print "Units: ", $vase->{units}, "\n";               # nm

# Access measurement uncertainties (automatically used as fit weights)
if (defined $vase->{sigma}) {
    my $sigma_psi   = $vase->{sigma}->(0,:);  # psi uncertainties
    my $sigma_delta = $vase->{sigma}->(1,:);  # delta uncertainties
    print "Has sigma columns for weighted fitting\n";
}
```

The weighted fitting automatically uses the sigma columns when present, giving less weight to measurements with larger uncertainties during the Levenberg-Marquardt optimization.

## Examples

The `examples/` directory contains working scripts:

| Script | Description |
|--------|-------------|
| `fit_linear.pl` | Minimal linear dispersion model |
| `vase_test_fit.pl` | Cauchy thin-film model (Ta₂O₅ on Si) with complex Fresnel equations |
| `vase_tauc_lorentz_fit.pl` | Tauc-Lorentz oscillator with numerical Kramers-Kronig |

## Model Function Contract

```perl
sub model {
    my ($params, $x) = @_;
    # $params — PDL piddle of fit parameters
    # $x      — (npts, 2) piddle: col 0 = wavelength (nm), col 1 = angle (deg)
    #
    # Must return: cat($psi, $delta)->flat
    #   — flat piddle of length 2*npts (all psi then all delta)
}
```

File: data/Meta_Oxides/tantalum oxide/Cap_11202006/wafer3_11212006_index_map.txt
2006-11-21 [1101]  Ta2O5 Wafer 3 11212006 Index Map
Analysis Strategy:  Ta2O5 Neha Genos Index

Fit Parm:	Ta2O5 Thickness in nm	Ta2O5 Index at 550nm	MSE	
--------------------	--------------------	--------------------	--------------------	
Average:	182.30	2.2219	23.257	
Minimum:	181.79	2.2172	19.980	
Maximum:	183.12	2.2257	25.190	
Std Dev:	0.28602	0.0018815	1.0693	
% Range:	0.36587	0.19127	11.201	
--------------------	--------------------	--------------------	--------------------	
1:(2.00,6.00)	182.18	2.2226	22.910	
2:(0.00,6.00)	182.31	2.2215	23.050	
3:(-2.00,6.00)	182.52	2.2206	22.650	
4:(-4.00,4.00)	182.75	2.2192	23.810	
5:(-2.00,4.00)	182.54	2.2209	24.030	
6:(0.00,4.00)	182.28	2.2224	24.300	
7:(2.00,4.00)	182.20	2.2228	23.410	
8:(4.00,4.00)	182.19	2.2227	22.230	
9:(6.00,2.00)	182.24	2.2228	19.980	
10:(4.00,2.00)	181.98	2.2243	23.240	
11:(2.00,2.00)	182.00	2.2240	24.050	
12:(0.00,2.00)	182.25	2.2219	22.950	
13:(-2.00,2.00)	182.45	2.2209	24.280	
14:(-4.00,2.00)	182.25	2.2219	25.190	
15:(-6.00,2.00)	183.12	2.2172	23.580	
16:(-6.00,0.00)	182.88	2.2183	24.900	
17:(-4.00,0.00)	182.58	2.2200	24.260	
18:(-2.00,0.00)	182.45	2.2211	23.660	
19:(0.00,0.00)	182.07	2.2232	23.250	
20:(2.00,0.00)	182.15	2.2230	22.290	
21:(4.00,0.00)	181.94	2.2247	23.480	
22:(6.00,0.00)	181.79	2.2257	22.950	
23:(6.00,-2.00)	181.81	2.2255	23.050	
24:(4.00,-2.00)	181.87	2.2246	23.490	
25:(2.00,-2.00)	182.05	2.2232	23.160	
26:(0.00,-2.00)	182.19	2.2226	22.870	
27:(-2.00,-2.00)	182.27	2.2217	25.060	
28:(-4.00,-2.00)	182.46	2.2208	24.180	
29:(-6.00,-2.00)	182.65	2.2195	24.500	
30:(-4.00,-4.00)	182.30	2.2213	23.740	
31:(-2.00,-4.00)	182.20	2.2222	23.590	
32:(0.00,-4.00)	182.33	2.2214	22.520	
33:(2.00,-4.00)	182.28	2.2218	22.190	
34:(4.00,-4.00)	182.16	2.2232	22.370	
35:(2.00,-6.00)	182.50	2.2205	21.110	
36:(0.00,-6.00)	182.53	2.2202	21.700	
37:(-2.00,-6.00)	182.48	2.2205	22.540
