Repository: jtrujil43/Ellipsometry

# Physics::Ellipsometry::VASE

Variable Angle Spectroscopic Ellipsometry data fitting for Perl / PDL.

## Description

Physics::Ellipsometry::VASE provides a framework for fitting optical thin-film
models to VASE data using the Levenberg-Marquardt algorithm.  It handles:

- **Data loading** — simple whitespace-delimited files and native J.A. Woollam
  VASE instrument format (auto-detected)
- **Weighted fitting** — uses measured uncertainties (sigma) from Woollam files
- **Numerical Jacobian** — automatic relative-step finite differences
- **Plotting** — multi-angle color-coded overlays via PDL::Graphics::Gnuplot

## Synopsis

```perl
use PDL;
use PDL::NiceSlice;
use Physics::Ellipsometry::VASE;

my $vase = Physics::Ellipsometry::VASE->new(layers => 1);
$vase->load_data('measurement.dat');

sub my_model {
    my ($params, $x) = @_;
    my $wavelength = $x->(:,0);   # nm
    my $angle      = $x->(:,1);   # degrees

    my $psi   = $params->(0) + $params->(1) / $wavelength**2;
    my $delta = $params->(2) + $params->(3) * $wavelength;

    return cat($psi, $delta)->flat;
}

$vase->set_model(\&my_model);
my $fitted = $vase->fit(pdl [45, 1e4, 120, 0.01]);

# Optional: plot results (requires PDL::Graphics::Gnuplot)
$vase->plot($fitted, output => 'fit.png');
```

## Data Formats

### Simple format

```

# Wavelength(nm)  Angle(deg)  Psi(deg)  Delta(deg)
400  70  45.0  120.0
410  70  44.5  121.0
```

### Woollam VASE format

Recognised automatically when line 2 begins with `VASEmethod[`.  Header
metadata is stored as object attributes; sigma columns are extracted and used
as fit weights.

**Example Woollam file format:**
```
w1_11012006
VASEmethod[EllipsometerType=4, Isotropic, FixedPol=45.00, ZoneAve=1, Revs=40, OffsetMode=2, Offset1=0, Offset2=0, Offset3=0, WVASE=3.616, HardVer=17.034, Wed Nov 01 15:19:00 2006]
Original[w1_11012006.dat]
nm
245.732520	64.999634	14.355849	149.18707	0.04032	0.132363
247.331348	64.999634	14.181567	150.33243	0.0433035	0.141132
```

**Loading Woollam files:**
```perl
use Physics::Ellipsometry::VASE;
use PDL;

my $vase = Physics::Ellipsometry::VASE->new(layers => 1);
my $data = $vase->load_data('woollam_data.dat');

# Access header metadata
print "Sample: ", $vase->{sample_name}, "\n";        # w1_11012006
print "Method: ", $vase->{vase_method}, "\n";        # VASEmethod[...] content
print "Original: ", $vase->{original_file}, "\n";    # Original[...] content
print "Units: ", $vase->{units}, "\n";               # nm

# Access measurement uncertainties (automatically used as fit weights)
if (defined $vase->{sigma}) {
    my $sigma_psi   = $vase->{sigma}->(0,:);  # psi uncertainties
    my $sigma_delta = $vase->{sigma}->(1,:);  # delta uncertainties
    print "Has sigma columns for weighted fitting\n";
}
```

The weighted fitting automatically uses the sigma columns when present, giving less weight to measurements with larger uncertainties during the Levenberg-Marquardt optimization.

## Examples

The `examples/` directory contains working scripts:

| Script | Description |
|--------|-------------|
| `fit_linear.pl` | Minimal linear dispersion model |
| `vase_test_fit.pl` | Cauchy thin-film model (Ta₂O₅ on Si) with complex Fresnel equations |
| `vase_tauc_lorentz_fit.pl` | Tauc-Lorentz oscillator with numerical Kramers-Kronig |

## Model Function Contract

```perl
sub model {
    my ($params, $x) = @_;
    # $params — PDL piddle of fit parameters
    # $x      — (npts, 2) piddle: col 0 = wavelength (nm), col 1 = angle (deg)
    #
    # Must return: cat($psi, $delta)->flat
    #   — flat piddle of length 2*npts (all psi then all delta)
}
```

File: data/Meta_Oxides/tantalum oxide/Cap_12212006/wafer5_thick_map.txt
2006-12-29 [1746]  Wafer5_12212006
Analysis Strategy:  Ta2O5 Neha Genos Index

Fit Parm:	Ta2O5 Thickness in nm	Ta2O5 Index at 550nm	MSE	
--------------------	--------------------	--------------------	--------------------	
Average:	185.37	2.2309	18.716	
Minimum:	184.65	2.2180	14.690	
Maximum:	187.09	2.2364	20.400	
Std Dev:	0.60160	0.0044690	1.3754	
% Range:	0.65868	0.41238	15.254	
--------------------	--------------------	--------------------	--------------------	
1:(2.00,6.00)	187.03	2.2193	14.690	
2:(0.00,6.00)	187.07	2.2183	15.090	
3:(-2.00,6.00)	187.09	2.2180	16.880	
4:(-4.00,4.00)	186.00	2.2263	17.480	
5:(-2.00,4.00)	185.85	2.2271	17.510	
6:(0.00,4.00)	185.77	2.2280	17.220	
7:(2.00,4.00)	185.65	2.2289	17.080	
8:(4.00,4.00)	185.46	2.2302	16.810	
9:(6.00,2.00)	184.91	2.2342	17.970	
10:(4.00,2.00)	185.01	2.2334	17.870	
11:(2.00,2.00)	185.15	2.2324	18.330	
12:(0.00,2.00)	185.32	2.2312	18.290	
13:(-2.00,2.00)	185.41	2.2306	18.460	
14:(-4.00,2.00)	185.48	2.2297	18.790	
15:(-6.00,2.00)	185.64	2.2286	19.190	
16:(-6.00,0.00)	185.42	2.2301	20.100	
17:(-4.00,0.00)	185.55	2.2297	19.340	
18:(-2.00,0.00)	185.28	2.2317	19.740	
19:(0.00,0.00)	185.20	2.2323	19.050	
20:(2.00,0.00)	185.11	2.2330	18.270	
21:(4.00,0.00)	184.80	2.2350	19.190	
22:(6.00,0.00)	184.66	2.2358	18.720	
23:(6.00,-2.00)	184.65	2.2364	19.250	
24:(4.00,-2.00)	184.75	2.2359	19.230	
25:(2.00,-2.00)	184.95	2.2342	19.770	
26:(0.00,-2.00)	185.09	2.2329	19.280	
27:(-2.00,-2.00)	185.18	2.2321	20.400	
28:(-4.00,-2.00)	185.30	2.2314	19.640	
29:(-6.00,-2.00)	185.45	2.2299	20.270	
30:(-4.00,-4.00)	185.22	2.2319	20.120	
31:(-2.00,-4.00)	185.09	2.2328	19.980	
32:(0.00,-4.00)	185.12	2.2331	19.720	
33:(2.00,-4.00)	185.02	2.2338	19.730	
34:(4.00,-4.00)	184.79	2.2358	19.860	
35:(2.00,-6.00)	184.96	2.2342	19.710	
36:(0.00,-6.00)	185.11	2.2333	19.640	
37:(-2.00,-6.00)	185.19	2.2327	19.820

File: data/Meta_Oxides/tantalum oxide/Cap_12212006/wafer6_thick_map.txt
2006-12-29 [1806]  Wafer6_12212006
Analysis Strategy:  Ta2O5 Neha Genos Index

Fit Parm:	Ta2O5 Thickness in nm	Ta2O5 Index at 550nm	MSE	
--------------------	--------------------	--------------------	--------------------	
Average:	179.31	2.2894	39.084	
Minimum:	178.46	2.2662	28.270	
Maximum:	182.14	2.2961	44.800	
Std Dev:	0.79668	0.0064224	3.6063	
% Range:	1.0253	0.65301	21.147	
--------------------	--------------------	--------------------	--------------------	
1:(2.00,6.00)	181.41	2.2730	34.770	
2:(0.00,6.00)	182.14	2.2662	28.270	
3:(-2.00,6.00)	181.26	2.2740	37.220	
4:(-4.00,4.00)	179.74	2.2883	42.650	
5:(-2.00,4.00)	179.40	2.2909	43.950	
6:(0.00,4.00)	179.37	2.2911	44.800	
7:(2.00,4.00)	179.46	2.2900	44.100	
8:(4.00,4.00)	179.71	2.2873	41.650	
9:(6.00,2.00)	179.74	2.2870	38.150	
10:(4.00,2.00)	179.21	2.2917	41.270	
11:(2.00,2.00)	179.05	2.2934	42.930	
12:(0.00,2.00)	179.04	2.2936	43.080	
13:(-2.00,2.00)	178.91	2.2949	43.320	
14:(-4.00,2.00)	179.09	2.2933	42.630	
15:(-6.00,2.00)	179.63	2.2879	38.490	
16:(-6.00,0.00)	179.01	2.2905	37.900	
17:(-4.00,0.00)	178.78	2.2934	40.240	
18:(-2.00,0.00)	178.48	2.2961	42.720	
19:(0.00,0.00)	178.57	2.2949	40.990	
20:(2.00,0.00)	178.68	2.2935	40.370	
21:(4.00,0.00)	178.66	2.2936	40.330	
22:(6.00,0.00)	179.17	2.2887	36.260	
23:(6.00,-2.00)	179.36	2.2868	35.020	
24:(4.00,-2.00)	178.73	2.2928	38.440	
25:(2.00,-2.00)	178.67	2.2940	40.510	
26:(0.00,-2.00)	178.63	2.2945	39.610	
27:(-2.00,-2.00)	178.46	2.2958	41.740	
28:(-4.00,-2.00)	178.79	2.2929	38.850	
29:(-6.00,-2.00)	179.21	2.2892	36.760	
30:(-4.00,-4.00)	179.23	2.2889	36.100	
31:(-2.00,-4.00)	178.81	2.2931	38.440	
32:(0.00,-4.00)	178.86	2.2925	38.480	
33:(2.00,-4.00)	179.05	2.2906	37.620	
34:(4.00,-4.00)	179.24	2.2885	36.630	
35:(2.00,-6.00)	179.84	2.2832	33.110	
36:(0.00,-6.00)	179.61	2.2855	34.560	
37:(-2.00,-6.00)	179.56	2.2860	34.130
