Repository: jtrujil43/Ellipsometry

# Physics::Ellipsometry::VASE

Variable Angle Spectroscopic Ellipsometry data fitting for Perl / PDL.

## Description

Physics::Ellipsometry::VASE provides a framework for fitting optical thin-film
models to VASE data using the Levenberg-Marquardt algorithm.  It handles:

- **Data loading** — simple whitespace-delimited files and native J.A. Woollam
  VASE instrument format (auto-detected)
- **Weighted fitting** — uses measured uncertainties (sigma) from Woollam files
- **Numerical Jacobian** — automatic relative-step finite differences
- **Plotting** — multi-angle color-coded overlays via PDL::Graphics::Gnuplot

## Synopsis

```perl
use PDL;
use PDL::NiceSlice;
use Physics::Ellipsometry::VASE;

my $vase = Physics::Ellipsometry::VASE->new(layers => 1);
$vase->load_data('measurement.dat');

sub my_model {
    my ($params, $x) = @_;
    my $wavelength = $x->(:,0);   # nm
    my $angle      = $x->(:,1);   # degrees

    my $psi   = $params->(0) + $params->(1) / $wavelength**2;
    my $delta = $params->(2) + $params->(3) * $wavelength;

    return cat($psi, $delta)->flat;
}

$vase->set_model(\&my_model);
my $fitted = $vase->fit(pdl [45, 1e4, 120, 0.01]);

# Optional: plot results (requires PDL::Graphics::Gnuplot)
$vase->plot($fitted, output => 'fit.png');
```

## Data Formats

### Simple format

```

# Wavelength(nm)  Angle(deg)  Psi(deg)  Delta(deg)
400  70  45.0  120.0
410  70  44.5  121.0
```

### Woollam VASE format

Recognised automatically when line 2 begins with `VASEmethod[`.  Header
metadata is stored as object attributes; sigma columns are extracted and used
as fit weights.

**Example Woollam file format:**
```
w1_11012006
VASEmethod[EllipsometerType=4, Isotropic, FixedPol=45.00, ZoneAve=1, Revs=40, OffsetMode=2, Offset1=0, Offset2=0, Offset3=0, WVASE=3.616, HardVer=17.034, Wed Nov 01 15:19:00 2006]
Original[w1_11012006.dat]
nm
245.732520	64.999634	14.355849	149.18707	0.04032	0.132363
247.331348	64.999634	14.181567	150.33243	0.0433035	0.141132
```

**Loading Woollam files:**
```perl
use Physics::Ellipsometry::VASE;
use PDL;

my $vase = Physics::Ellipsometry::VASE->new(layers => 1);
my $data = $vase->load_data('woollam_data.dat');

# Access header metadata
print "Sample: ", $vase->{sample_name}, "\n";        # w1_11012006
print "Method: ", $vase->{vase_method}, "\n";        # VASEmethod[...] content
print "Original: ", $vase->{original_file}, "\n";    # Original[...] content
print "Units: ", $vase->{units}, "\n";               # nm

# Access measurement uncertainties (automatically used as fit weights)
if (defined $vase->{sigma}) {
    my $sigma_psi   = $vase->{sigma}->(0,:);  # psi uncertainties
    my $sigma_delta = $vase->{sigma}->(1,:);  # delta uncertainties
    print "Has sigma columns for weighted fitting\n";
}
```

The weighted fitting automatically uses the sigma columns when present, giving less weight to measurements with larger uncertainties during the Levenberg-Marquardt optimization.

## Examples

The `examples/` directory contains working scripts:

| Script | Description |
|--------|-------------|
| `fit_linear.pl` | Minimal linear dispersion model |
| `vase_test_fit.pl` | Cauchy thin-film model (Ta₂O₅ on Si) with complex Fresnel equations |
| `vase_tauc_lorentz_fit.pl` | Tauc-Lorentz oscillator with numerical Kramers-Kronig |

## Model Function Contract

```perl
sub model {
    my ($params, $x) = @_;
    # $params — PDL piddle of fit parameters
    # $x      — (npts, 2) piddle: col 0 = wavelength (nm), col 1 = angle (deg)
    #
    # Must return: cat($psi, $delta)->flat
    #   — flat piddle of length 2*npts (all psi then all delta)
}
```

File: data/Metal_Oxides/Aluminum Oxide/sputtered_al2o3/Experiment 3/12mtorr_20%_500w_al2o3_w2.dat (part 1 of 3)
12mTorr_20%O2_500W_Al2O3_W2
VASEmethod[EllipsometerType=4, Isotropic, FixedPol=45.00, ZoneAve=1, Revs=40, OffsetMode=2, Offset1=0, Offset2=0, Offset3=0, WVASE=3.616, HardVer=17.034, Thu Jul 20 11:29:33 2006]
Original[12mtorr_20%_500w_al2o3_w2.dat]
nm
245.732520	69.999718	35.433472	103.53531	0.021135	0.0454261
247.331348	69.999718	35.563622	104.23176	0.0210258	0.0449973
248.930176	69.999718	35.679131	104.65434	0.0207543	0.0442705
250.529053	69.999718	35.780708	105.24964	0.0203634	0.0432784
252.127954	69.999718	35.881134	105.87585	0.0213112	0.0451193
253.726855	69.999718	35.99659	106.70782	0.0200877	0.0423178
255.325781	69.999718	36.068333	107.42647	0.0216604	0.0454507
256.924731	69.999718	36.224552	108.22389	0.0203174	0.0423817
258.523706	69.999718	36.297993	109.04443	0.0207151	0.043007
260.122681	69.999718	36.366875	110.00139	0.0209064	0.0431688
261.721680	69.999718	36.426624	110.9043	0.0211252	0.0433899
263.320703	69.999718	36.495281	111.92361	0.0220803	0.04507
264.919751	69.999718	36.578918	112.93798	0.0211729	0.0429287
266.518799	69.999718	36.639336	114.00881	0.0216097	0.0435128
268.117871	69.999718	36.669262	115.12743	0.0220971	0.044188
269.716968	69.999718	36.713806	116.29631	0.0235546	0.0467403
271.316089	69.999718	36.672398	117.42167	0.0224439	0.0442525
272.915210	69.999718	36.600788	118.80562	0.0240734	0.0470942
274.514331	69.999718	36.480034	120.07516	0.0234054	0.0454805
276.113501	69.999718	36.352734	121.49226	0.0238658	0.045999
277.712646	69.999718	36.099339	122.6843	0.0255845	0.0490828
279.311841	69.999718	35.925808	123.96186	0.0259592	0.0494651
280.911035	69.999718	35.632523	125.09184	0.0269211	0.0511028
282.510254	69.999718	35.41222	126.34772	0.0246826	0.046562
284.109473	69.999718	35.156414	127.49715	0.0256435	0.048134
285.708716	69.999718	34.813892	128.71277	0.0266154	0.0497558
287.307959	69.999718	34.433922	130.03098	0.0269971	0.0502378
288.907202	69.999718	34.083199	131.31816	0.026236	0.0485988
290.506494	69.999718	33.525738	132.44296	0.0275236	0.051046
292.105762	69.999718	32.986973	133.2522	0.0271215	0.0505005
293.705078	69.999718	32.39484	133.99086	0.0277446	0.0520077
295.304370	69.999718	31.840012	134.61856	0.0282115	0.0532648
296.903687	69.999718	31.329517	135.04222	0.0297536	0.0566758
298.503027	69.999718	30.839918	135.33595	0.0278805	0.0536809
300.102368	69.999718	30.417898	135.58159	0.0276037	0.0536377
301.701709	69.999718	30.037804	135.78113	0.0280034	0.05492
303.301074	69.999718	29.706902	135.8596	0.029595	0.0586558
304.900439	69.999718	29.375122	136.01749	0.0276931	0.0553662
306.499805	69.999718	29.119316	136.12068	0.0283842	0.0571817
308.099194	69.999718	28.889133	136.04344	0.027384	0.0557243
309.698584	69.999718	28.694981	136.205	0.0279525	0.0572155
311.297998	69.999718	28.387589	136.41025	0.0288258	0.0594921
312.897388	69.999718	28.204184	136.60233	0.0282008	0.0586141
314.496802	69.999718	28.086193	136.55443	0.0281815	0.0589434
316.096216	69.999718	27.836369	136.63634	0.0281989	0.0594421
317.695654	69.999718	27.725779	136.86029	0.0279033	0.0591148
319.295093	69.999718	27.607807	137.04047	0.0266981	0.0568715
320.894531	69.999718	27.543028	137.28278	0.0274896	0.0586195
322.493970	69.999718	27.286678	137.43202	0.0279785	0.0602139
324.093408	69.999718	27.170115	137.75952	0.0273969	0.0592984
325.692871	69.999718	27.118206	137.86589	0.0285131	0.0619197
327.292334	69.999718	27.057053	138.15311	0.0275574	0.0598733
328.891797	69.999718	26.917343	138.17334	0.0279894	0.0613399
330.491260	69.999718	26.833326	138.32155	0.027522	0.0607353
332.090723	69.999718	26.824266	138.77858	0.0276245	0.0608943
333.690186	69.999718	26.72423	139.01537	0.0282903	0.0625503
335.289673	69.999718	26.604294	139.19437	0.0268105	0.0597813
336.889136	69.999718	26.590422	139.34245	0.0276325	0.0619439
338.488623	69.999718	26.537483	139.74283	0.0282964	0.0634831
340.088110	69.999718	26.467798	139.82475	0.0278374	0.0626313
341.687573	69.999718	26.509151	140.255	0.0276007	0.0623061
343.287061	69.999718	26.405533	140.54094	0.0274463	0.0624986
344.886548	69.999718	26.463875	140.8709	0.0269377	0.0612115
346.486035	69.999718	26.417042	141.15097	0.0264991	0.0602498
348.085522	69.999718	26.499399	141.43108	0.0268321	0.0611545
349.684985	69.999718	26.509676	141.80989	0.027235	0.0625349
351.284473	69.999718	26.521702	142.24205	0.0267385	0.0614676
352.883960	69.999718	26.564732	142.81236	0.0261938	0.0599877
354.483423	69.999718	26.677895	143.06036	0.0259351	0.0593945
356.082910	69.999718	26.796633	143.76317	0.027029	0.0621618
357.682373	69.999718	26.965315	144.44644	0.0264899	0.0610156
359.281860	69.999718	27.01976	145.19513	0.0261226	0.059938
360.881323	69.999718	27.156458	146.22145	0.0262474	0.0598132
362.480786	69.999718	27.300529	147.44971	0.0260914	0.0593778
364.080249	69.999718	27.279116	148.59734	0.0248512	0.0571649
365.679712	69.999718	27.274784	150.05334	0.0257261	0.0593675
367.279175	69.999718	27.171812	151.44095	0.0265889	0.0612145
368.878613	69.999718	26.967697	152.94147	0.0264697	0.0609658
370.478052	69.999718	26.768988	154.10095	0.0275428	0.0642054
372.077490	69.999718	26.38518	155.55612	0.0277875	0.0663548
373.676929	69.999718	26.043734	156.57742	0.0283454	0.069003
375.276367	69.999718	25.630608	157.73596	0.0270518	0.0664214
376.875781	69.999718	25.258463	158.77029	0.0258023	0.0637276
378.475195	69.999718	24.873863	159.54291	0.0244464	0.0614668
380.074609	69.999718	24.425638	160.15625	0.0247907	0.0640967
381.673999	69.999718	24.082214	160.74788	0.0244675	0.064755
383.273389	69.999718	23.667059	161.15657	0.0255136	0.0686176
384.872778	69.999718	23.26366	161.67836	0.0255838	0.0694666
386.472168	69.999718	22.909723	162.07707	0.0251846	0.0689542
388.071533	69.999718	22.561951	162.4017	0.02425	0.067937
389.670898	69.999718	22.299377	162.73593	0.0238806	0.0685014
391.270239	69.999718	21.977182	162.9167	0.024763	0.0725474
392.869580	69.999718	21.679075	162.96049	0.0236352	0.0699374
394.468921	69.999718	21.428837	163.37971	0.0248589	0.0738777
396.068237	69.999718	21.086563	163.32457	0.0229943	0.0692583
397.667554	69.999718	20.889288	163.48137	0.0238094	0.0729561
399.266846	69.999718	20.688944	163.54301	0.0224293	0.0701157
400.866138	69.999718	20.437645	163.92136	0.0228968	0.0730119
402.465405	69.999718	20.168911	163.93054	0.0232247	0.0749704
404.064673	69.999718	20.023277	164.04562	0.0232842	0.0750723
405.663916	69.999718	19.831308	164.12996	0.0227282	0.0737221
407.263159	69.999718	19.60578	164.18036	0.0214011	0.0704603
408.862378	69.999718	19.417994	164.25966	0.0209777	0.0704883
410.461572	69.999718	19.216732	164.52188	0.0224164	0.0766626
412.060791	69.999718	19.077208	164.57794	0.0229489	0.079108
413.659961	69.999718	18.880526	164.63467	0.0208354	0.0721947
415.259131	69.999718	18.781412	164.58044	0.0218901	0.0757208
416.858301	69.999718	18.637161	164.80222	0.0199343	0.0693456
418.457422	69.999718	18.340647	164.72522	0.021426	0.0760961
420.056592	69.999718	18.288633	164.67468	0.0219988	0.0790601
421.655664	69.999718	18.124882	164.60121	0.0205409	0.0748541
423.254785	69.999718	17.952427	164.90439	0.020514	0.0752691
424.853857	69.999718	17.804159	164.92184	0.020309	0.0746576
426.452930	69.999718	17.657507	165.03136	0.0201236	0.0740273
428.051953	69.999718	17.546377	165.02188	0.0189885	0.069999
429.650977	69.999718	17.384871	165.23474	0.0198197	0.0739572
431.250000	69.999718	17.287188	165.30757	0.0184568	0.0696673
432.848975	69.999718	17.178623	165.44128	0.0175588	0.0669667
434.447949	69.999718	17.058977	165.39804	0.0174254	0.0669222
436.046924	69.999718	16.914856	165.479	0.0182456	0.0703229
437.645850	69.999718	16.8176	165.41422	0.0182228	0.0701371
439.244727	69.999718	16.661644	165.45689	0.0179702	0.0692779
440.843652	69.999718	16.606115	165.53113	0.0179862	0.0694793
442.442529	69.999718	16.491632	165.55606	0.0163233	0.0636602
444.041357	69.999718	16.380293	165.51276	0.0174176	0.0686128
445.640186	69.999718	16.263985	165.57687	0.0164695	0.0653726
447.239014	69.999718	16.163185	165.60489	0.0163824	0.0652611
448.837793	69.999718	16.084965	165.84229	0.0167821	0.0668492
450.436572	69.999718	15.93677	165.69331	0.0168315	0.0671698
452.035303	69.999718	15.872222	165.82248	0.0168723	0.0672836
453.634033	69.999718	15.753896	165.85396	0.0180939	0.0723685
455.232715	69.999718	15.647761	165.86937	0.0175272	0.0704824
456.831396	69.999718	15.569667	166.03844	0.0175096	0.0709119
458.430078	69.999718	15.514436	165.89235	0.0168432	0.0684949
460.028711	69.999718	15.407705	166.00012	0.0161582	0.0660131
461.627295	69.999718	15.328265	166.05768	0.0165186	0.0675766
463.225879	69.999718	15.253925	165.95265	0.0157267	0.0642275
464.824463	69.999718	15.149867	165.91652	0.0159586	0.0651883
466.422949	69.999718	15.0541	166.12465	0.0152767	0.0624372
468.021484	69.999718	14.973126	166.18661	0.0157699	0.0645918
469.619971	69.999718	14.945863	166.25375	0.015603	0.0639304
471.218408	69.999718	14.810322	166.09021	0.0162434	0.0670415
472.816846	69.999718	14.766603	166.20729	0.0160267	0.0662521
474.415234	69.999718	14.677255	166.22498	0.0153879	0.0638443
476.013623	69.999718	14.603811	166.36385	0.0147561	0.0612209
477.611963	69.999718	14.508821	166.17972	0.0155994	0.0648213
479.210254	69.999718	14.422791	166.36061	0.0158328	0.0657966
480.808545	69.999718	14.394322	166.37419	0.0146285	0.0605943
482.406836	69.999718	14.309597	166.336	0.0153028	0.0634249
484.005029	69.999718	14.245995	166.34035	0.0143829	0.0596786
485.603271	69.999718	14.225347	166.40045	0.014293	0.0591667
487.201416	69.999718	14.109082	166.24263	0.0144848	0.0602984
488.799561	69.999718	14.045768	166.485	0.0139655	0.0582128
490.397656	69.999718	13.964262	166.46391	0.014664	0.0613041
491.995752	69.999718	13.904572	166.32571	0.0145339	0.0607627
493.593799	69.999718	13.84762	166.5401	0.0152205	0.0635437
495.191846	69.999718	13.798244	166.52264	0.0138421	0.0576633
496.789795	69.999718	13.744516	166.51598	0.0144215	0.0600459
498.387744	69.999718	13.668253	166.59775	0.0140813	0.0586533
499.985693	69.999718	13.618013	166.67938	0.0150722	0.0627241
501.583594	69.999718	13.565013	166.66119	0.0142775	0.0593864
503.181445	69.999718	13.514906	166.66827	0.0145732	0.0605828
504.779248	69.999718	13.435488	166.60405	0.0138745	0.0578135
506.377051	69.999718	13.398484	166.63176	0.0143955	0.0599243
507.974805	69.999718	13.331161	166.74728	0.0140118	0.0583897
509.572510	69.999718	13.297402	166.72336	0.0144369	0.0600699
511.170215	69.999718	13.20685	166.75015	0.0133339	0.055612
512.767871	69.999718	13.173527	166.77704	0.0141422	0.058793
514.365479	69.999718	13.139442	166.6194	0.0132975	0.0551985
515.963037	69.999718	13.084532	166.76828	0.0141401	0.0586463
517.560596	69.999718	13.060783	166.72089	0.0139313	0.0575933
519.158105	69.999718	12.970634	166.96184	0.0143074	0.0592176
520.755566	69.999718	12.929468	166.84753	0.0144568	0.0597185
522.353027	69.999718	12.88972	166.87296	0.0147794	0.0610132
523.950391	69.999718	12.866095	166.95381	0.0152088	0.0626219
525.547754	69.999718	12.814628	166.91528	0.0151596	0.0623957
527.145068	69.999718	12.777243	166.9874	0.0143149	0.0588872
528.742383	69.999718	12.710795	166.8893	0.014246	0.0587203
530.339600	69.999718	12.652171	167.03091	0.0147833	0.0608801
531.936816	69.999718	12.616113	166.94177	0.0145043	0.0596779
533.533984	69.999718	12.56896	167.11797	0.0134549	0.0553001
535.131104	69.999718	12.537676	167.10358	0.0141368	0.0579858
536.728174	69.999718	12.479485	167.03519	0.0140481	0.0575465
538.325244	69.999718	12.440948	166.98505	0.0138763	0.0567117
539.922266	69.999718	12.432408	167.02864	0.0136076	0.0553346
541.519189	69.999718	12.384325	167.0898	0.0140578	0.0570889
543.116113	69.999718	12.313954	167.09938	0.0135404	0.055036
544.712988	69.999718	12.298054	167.12827	0.0136315	0.0552235
546.309863	69.999718	12.224541	167.16151	0.0134052	0.0544505
547.906641	69.999718	12.198815	167.23042	0.0135355	0.054925
549.503369	69.999718	12.172915	167.21159	0.0136412	0.0552678
551.100098	69.999718	12.105206	167.18643	0.0136135	0.0552814
552.696777	69.999718	12.096704	167.30589	0.0136884	0.0553856
554.293359	69.999718	12.067319	167.26361	0.0137835	0.0556654
555.889941	69.999718	12.023139	167.15514	0.0136867	0.0551785
557.486475	69.999718	11.976855	167.30527	0.0140873	0.0567013
559.082959	69.999718	11.934688	167.32954	0.013888	0.0557204
560.679395	69.999718	11.897227	167.26929	0.013983	0.0559922
562.275830	69.999718	11.903896	167.37054	0.013514	0.0537746
563.872168	69.999718	11.855712	167.4306	0.0139778	0.055576
565.468457	69.999718	11.809855	167.36351	0.013897	0.0552103
567.064697	69.999718	11.763597	167.46423	0.0138537	0.0550322
568.660938	69.999718	11.741396	167.45796	0.0136744	0.054272
570.257080	69.999718	11.70918	167.41672	0.013615	0.0540256
571.853223	69.999718	11.678385	167.47171	0.012885	0.0510815
573.449268	69.999718	11.644467	167.46097	0.0130983	0.0519197
575.045313	69.999718	11.614705	167.49136	0.0127127	0.0503454
576.641260	69.999718	11.577814	167.48338	0.0132469	0.0523828
578.237207	69.999718	11.549595	167.45187	0.0127063	0.0501381
579.833057	69.999718	11.525216	167.52255	0.0130568	0.0513063
581.428857	69.999718	11.473804	167.46848	0.0128652	0.0505285
583.024658	69.999718	11.477605	167.54291	0.0128905	0.0502877
584.620361	69.999718	11.449803	167.60043	0.0137153	0.0533388
586.216064	69.999718	11.388497	167.573	0.01259	0.0489743
587.811670	69.999718	11.376596	167.57515	0.0133056	0.051555
589.407227	69.999718	11.330791	167.63667	0.0128336	0.0497482
591.002734	69.999718	11.318706	167.68024	0.0131868	0.0509844
592.598193	69.999718	11.301002	167.71693	0.0135802	0.0523964
594.193604	69.999718	11.249161	167.69485	0.0134544	0.05206
595.788965	69.999718	11.206974	167.68188	0.0133205	0.0516052
597.384277	69.999718	11.187272	167.70522	0.0136662	0.0528855
598.979541	69.999718	11.172974	167.82083	0.0135777	0.0524122
600.574756	69.999718	11.153093	167.83578	0.0136751	0.0527008
602.169873	69.999718	11.125181	167.88216	0.0140088	0.0538306
603.764990	69.999718	11.086172	167.77731	0.0133187	0.051128
605.360010	69.999718	11.074196	167.86967	0.0132398	0.0505531
606.954980	69.999718	11.063998	167.81015	0.0135282	0.0514593
608.549902	69.999718	11.023388	167.99478	0.0136146	0.0516246
610.144775	69.999718	10.996191	167.91997	0.0138819	0.0524978
611.739600	69.999718	10.951588	167.9444	0.0135901	0.0513422
613.334375	69.999718	10.9342	167.9351	0.0136057	0.0512448
614.929053	69.999718	10.904252	167.92479	0.0134935	0.0508169
616.523730	69.999718	10.880017	167.95753	0.0142112	0.0534075
618.118311	69.999718	10.863647	168.00731	0.0134364	0.0504671
619.712842	69.999718	10.847288	168.09039	0.0139508	0.052324
621.307275	69.999718	10.835069	168.02106	0.0136721	0.0512404
622.901709	69.999718	10.790755	168.02664	0.0141732	0.0531985
624.496045	69.999718	10.775075	168.01933	0.0139579	0.0523706
626.090381	69.999718	10.753591	168.12019	0.0139123	0.0520555
627.684570	69.999718	10.717771	168.06967	0.0143821	0.0538283
629.278760	69.999718	10.694696	168.0854	0.0146835	0.0548653
630.872900	69.999718	10.674973	168.09148	0.0143943	0.0536065
632.466943	69.999718	10.666897	168.1862	0.0148407	0.0549896
634.060938	69.999718	10.631546	168.17032	0.0142309	0.0526172
635.654883	69.999718	10.621405	168.10677	0.0144758	0.0533313
637.248730	69.999718	10.581425	168.16328	0.0147821	0.0543383
638.842529	69.999718	10.572951	168.19028	0.0141629	0.051851
640.436279	69.999718	10.571408	168.22018	0.0145202	0.0529281
642.029980	69.999718	10.54406	168.19208	0.0139026	0.0506488
643.623584	69.999718	10.510515	168.34537	0.0150868	0.0548784
645.217139	69.999718	10.485184	168.30453	0.0155042	0.056355
646.810645	69.999718	10.474468	168.3743	0.015117	0.0548664
648.404053	69.999718	10.439604	168.37282	0.0140835	0.0511888
649.997412	69.999718	10.423149	168.34535	0.0146045	0.0530874
651.590723	69.999718	10.41121	168.37856	0.0146641	0.0532632
653.183984	69.999718	10.380197	168.37	0.0150275	0.0546054
654.777148	69.999718	10.355793	168.50139	0.0143151	0.0519785
656.370264	69.999718	10.340939	168.68434	0.0134918	0.0489284
657.963281	69.999718	10.327456	168.77432	0.0125775	0.0455343
659.556250	69.999718	10.291805	168.6362	0.0141412	0.0511103
661.149170	69.999718	10.302923	168.48746	0.0149334	0.0536373
662.741992	69.999718	10.300513	168.53111	0.0149807	0.0535393
664.334766	69.999718	10.255548	168.50369	0.0152863	0.0545954
665.927490	69.999718	10.244761	168.55844	0.0151329	0.0537896
667.520117	69.999718	10.226657	168.49042	0.0147395	0.0522771
669.112695	69.999718	10.208081	168.53877	0.014538	0.0514361
670.705176	69.999718	10.171079	168.53908	0.0149589	0.0528555
672.297607	69.999718	10.183514	168.54651	0.0149892	0.0526884
673.889990	69.999718	10.126566	168.61487	0.0155189	0.054669
675.482275	69.999718	10.110248	168.53143	0.015773	0.0555186
677.074512	69.999718	10.121943	168.68884	0.0161066	0.0564339
678.666650	69.999718	10.114054	168.62721	0.0153645	0.0537971
680.258740	69.999718	10.054057	168.65901	0.0165868	0.0583002
681.850732	69.999718	10.052989	168.63367	0.0161224	0.056597
683.442676	69.999718	10.048059	168.65549	0.0157956	0.0553674
685.034521	69.999718	10.038328	168.68321	0.0157115	0.0550459
686.626318	69.999718	10.007503	168.83315	0.0158263	0.0554242
688.218066	69.999718	9.9564095	168.69356	0.0169487	0.0595289
689.809717	69.999718	9.9819832	168.71425	0.0156711	0.0547037
691.401270	69.999718	9.9881954	168.76935	0.0154505	0.0536991
692.992773	69.999718	9.9720173	168.75275	0.0167498	0.0581161
694.584229	69.999718	9.9465685	168.86215	0.0166913	0.0577284
696.175586	69.999718	9.9131985	168.80666	0.0166466	0.0575551
697.766846	69.999718	9.898839	168.80727	0.0171992	0.0592717
699.358057	69.999718	9.8905678	168.75722	0.0167593	0.0575352
700.949170	69.999718	9.8495674	168.88623	0.0166282	0.0570014
702.540234	69.999718	9.854167	168.91212	0.0166738	0.056873
704.131201	69.999718	9.8583012	168.92162	0.0172179	0.0584486
705.722119	69.999718	9.8322315	168.9167	0.0174762	0.0592545
707.312939	69.999718	9.8066397	168.97145	0.0172145	0.0582571
708.903711	69.999718	9.7779684	168.96165	0.0179072	0.0606588
710.494385	69.999718	9.7830372	169.00795	0.0166762	0.0563067
712.084961	69.999718	9.7907887	168.99638	0.0171082	0.0576387
713.675488	69.999718	9.7447062	169.01451	0.0175855	0.0593783
715.265918	69.999718	9.7267132	169.09561	0.0166633	0.0562368
716.856299	69.999718	9.7388515	169.01682	0.0182781	0.0615666
718.446582	69.999718	9.7160206	169.01947	0.0176831	0.0595788
720.036768	69.999718	9.6803675	169.05721	0.0180974	0.0610912
721.626904	69.999718	9.6846704	169.03754	0.0176387	0.0594209
723.216943	69.999718	9.6881828	169.13702	0.0177549	0.0595965
724.806885	69.999718	9.6599131	169.08611	0.0177031	0.0594732
726.396777	69.999718	9.6346588	169.18327	0.0184588	0.0619633
727.986572	69.999718	9.6288395	169.18182	0.0184956	0.0619311
729.576318	69.999718	9.6155472	169.18565	0.0178267	0.0595096
731.165967	69.999718	9.6068907	169.24236	0.0185463	0.0616998
732.755518	69.999718	9.5982523	169.22173	0.0180081	0.0597315
734.344971	69.999718	9.5787516	169.27733	0.0179725	0.0594709
735.934375	69.999718	9.5590677	169.23999	0.0181161	0.0598172
737.523682	69.999718	9.5436716	169.31317	0.0192918	0.0634831
739.112891	69.999718	9.5480843	169.2693	0.0193898	0.0635691
740.702051	69.999718	9.535099	169.29109	0.0210027	0.0686778
742.291113	69.999718	9.5315485	169.34053	0.0210127	0.0684292
743.880078	69.999718	9.5005503	169.3494	0.0206323	0.0672117
745.468994	69.999718	9.4763489	169.33717	0.0216269	0.0703953
747.057764	69.999718	9.4740105	169.37242	0.020853	0.067739
748.646484	69.999718	9.4595451	169.40009	0.0198334	0.0643599
750.235156	69.999718	9.4378834	169.41791	0.0198415	0.0643112
751.823682	69.999718	9.4240389	169.44281	0.0195618	0.0633923
753.412158	69.999718	9.445262	169.49095	0.0193189	0.0623539
755.000537	69.999718	9.4222622	169.42393	0.0198625	0.064185
756.588818	69.999718	9.4142056	169.4736	0.0204887	0.0662065
758.177002	69.999718	9.3928137	169.52379	0.0202558	0.0654561
759.765137	69.999718	9.3714209	169.55255	0.0200289	0.0647272
761.353125	69.999718	9.3666239	169.53915	0.0201043	0.0649135
762.941064	69.999718	9.3589201	169.54004	0.0211849	0.0683223
764.528906	69.999718	9.3671894	169.59328	0.0212138	0.0681703
766.116699	69.999718	9.3045778	169.59204	0.0205934	0.0664841
767.704346	69.999718	9.3201237	169.62016	0.0206508	0.0663671
769.291943	69.999718	9.3058729	169.55849	0.0203797	0.0653462
770.879443	69.999718	9.3212557	169.61342	0.0218732	0.0698251
772.466846	69.999718	9.2925415	169.61685	0.0211452	0.067407
774.054150	69.999718	9.2921371	169.70709	0.0213783	0.0678602
775.641357	69.999718	9.2683029	169.60902	0.0229037	0.0726718
777.228467	69.999718	9.274065	169.70398	0.0221758	0.0699946
778.815527	69.999718	9.2545185	169.63918	0.0220542	0.0696217
780.402441	69.999718	9.2319431	169.61647	0.0219349	0.0691661
781.989307	69.999718	9.2206049	169.67838	0.0229449	0.0720437
783.576074	69.999718	9.1877232	169.67245	0.0221687	0.0696706
785.162744	69.999718	9.2056818	169.75478	0.023698	0.0739657
786.749316	69.999718	9.2022867	169.80481	0.0234919	0.0730754
788.335791	69.999718	9.1655149	169.73686	0.0227256	0.0708739
789.922168	69.999718	9.1990662	169.77266	0.024272	0.075174
791.508447	69.999718	9.1622858	169.76865	0.0230867	0.0716126
793.094629	69.999718	9.1469393	169.83797	0.0253542	0.0786566
794.680762	69.999718	9.1450186	169.82065	0.0244695	0.0757554
796.266748	69.999718	9.1128836	169.86072	0.0229523	0.0712037
797.852637	69.999718	9.1235476	169.86116	0.0231652	0.0716282
799.438477	69.999718	9.1157761	169.90688	0.0250319	0.0773327
801.024170	69.999718	9.1180868	169.90099	0.0239502	0.0738546
802.609814	69.999718	9.0856266	169.86703	0.025907	0.0801859
804.195313	69.999718	9.0960417	169.93382	0.0255526	0.0787835
805.780762	69.999718	9.1078415	170.02509	0.0255852	0.0786124
807.366064	69.999718	9.0635996	169.9023	0.0254239	0.0784364
808.951318	69.999718	9.0636797	169.91472	0.025267	0.0778636
810.536426	69.999718	9.0528183	169.96339	0.0246384	0.0758327
812.121484	69.999718	9.0193481	169.97826	0.0253	0.0778971
813.706396	69.999718	9.0382576	170.03468	0.0260648	0.0798524
815.291211	69.999718	9.0134869	170.01263	0.0258933	0.0793416
816.875977	69.999718	8.9989414	169.95062	0.0260587	0.0797933
818.460596	69.999718	8.993515	170.05811	0.0268186	0.0817595
820.045117	69.999718	9.003397	170.0759	0.0257758	0.0783108
821.629590	69.999718	8.9867249	170.08507	0.0264801	0.0803319
823.213867	69.999718	8.976985	170.11252	0.0257006	0.0777562
824.798145	69.999718	8.9827623	170.24557	0.0261255	0.0785475
826.382227	69.999718	8.9413214	170.1438	0.0285037	0.0858056
827.966211	69.999718	8.9364824	170.04684	0.0297384	0.0894928
829.550195	69.999718	8.9537182	170.12619	0.0285714	0.0854953
831.133984	69.999718	8.9503622	170.10791	0.0283275	0.0845495
832.717676	69.999718	8.9169216	170.23442	0.0289407	0.0862933
834.301270	69.999718	8.8965178	170.26024	0.0274162	0.0816983
835.884863	69.999718	8.9378872	170.29457	0.0289847	0.0857473
837.468262	69.999718	8.8825598	170.16887	0.0304939	0.090659
839.051563	69.999718	8.8669281	170.28824	0.0302486	0.0897299
840.634668	69.999718	8.8939877	170.35051	0.0311871	0.0920281
842.217773	69.999718	8.8683071	170.24089	0.0320658	0.0947509
843.800781	69.999718	8.8619957	170.25209	0.0307616	0.0908406
845.383691	69.999718	8.8795147	170.36151	0.0306491	0.0899905
846.966406	69.999718	8.8596039	170.39383	0.0305165	0.0897467
848.549121	69.999718	8.8413248	170.29953	0.0308663	0.0909234
850.131641	69.999718	8.814043	170.3692	0.0293849	0.0866572
851.714063	69.999718	8.8054581	170.30923	0.0310536	0.0916008
853.296484	69.999718	8.8177204	170.42593	0.0300951	0.0884387
854.878711	69.999718	8.8140392	170.37149	0.0300938	0.0884297
856.460840	69.999718	8.8012962	170.41403	0.0326452	0.0959414
858.042773	69.999718	8.7944632	170.34589	0.0324497	0.0953727
859.624707	69.999718	8.7920713	170.44687	0.0315949	0.0926062
861.206543	69.999718	8.7944651	170.43813	0.0319162	0.093429
862.788184	69.999718	8.7489347	170.40015	0.031108	0.0913798
864.369824	69.999718	8.7645903	170.46986	0.0313737	0.0916465
865.951270	69.999718	8.7639761	170.53088	0.0318978	0.092822
867.532617	69.999718	8.7474995	170.56943	0.0304452	0.0885947
869.113867	69.999718	8.7525873	170.42178	0.0326353	0.094926
870.695020	69.999718	8.7126865	170.49048	0.0328722	0.0957248
872.275977	69.999718	8.7143784	170.57643	0.0340175	0.0986547
873.856934	69.999718	8.7495012	170.67157	0.0338839	0.0974025
875.437695	69.999718	8.7345839	170.59789	0.0357324	0.102565
877.018359	69.999718	8.7382059	170.57483	0.0381024	0.109173
878.599023	69.999718	8.7100143	170.61337	0.0362727	0.103802
880.179395	69.999718	8.7128191	170.64183	0.0346927	0.0989655
881.759766	69.999718	8.6709661	170.54526	0.0373111	0.106701
883.340039	69.999718	8.6897135	170.67194	0.037033	0.105095
884.920117	69.999718	8.6300058	170.661	0.0367579	0.104788
886.500098	69.999718	8.660428	170.65628	0.0367234	0.104201
888.079980	69.999718	8.6572905	170.73097	0.0385274	0.10878
889.659766	69.999718	8.6574392	170.70015	0.0362079	0.102209
891.239453	69.999718	8.6542683	170.74391	0.0365926	0.102904
892.818945	69.999718	8.6438971	170.69281	0.0370324	0.104179
894.398438	69.999718	8.6172905	170.74037	0.0397681	0.111815
895.977734	69.999718	8.6760588	170.7411	0.0400679	0.111734
897.556934	69.999718	8.6285696	170.74942	0.0396793	0.111089
899.135938	69.999718	8.6090946	170.73917	0.0391864	0.109892
900.714941	69.999718	8.5865564	170.84793	0.0390289	0.109196
902.293750	69.999718	8.5668468	170.78314	0.041824	0.117301
903.872461	69.999718	8.566721	170.72038	0.0385785	0.108289
905.451074	69.999718	8.5839863	170.84555	0.0405373	0.113115
907.029590	69.999718	8.5818968	170.7459	0.0398734	0.111459
908.607910	69.999718	8.5916681	170.76535	0.0391253	0.109098
910.186133	69.999718	8.5825844	171.05122	0.0411618	0.114182
911.764258	69.999718	8.5639277	170.94414	0.0410614	0.114276
913.342285	69.999718	8.5291862	170.86194	0.0421446	0.117707
914.920117	69.999718	8.5276976	170.8223	0.0406254	0.113395
916.497852	69.999718	8.5656929	170.99384	0.0419717	0.116253
918.075488	69.999718	8.5079403	170.88184	0.0425821	0.118621
919.653027	69.999718	8.5217543	171.00195	0.0436103	0.121007
921.230469	69.999718	8.5616426	170.97246	0.0461685	0.127271
922.807715	69.999718	8.5298653	171.02425	0.0460228	0.126823
924.384863	69.999718	8.4853878	170.97842	0.0459261	0.127313
925.961914	69.999718	8.4797354	171.00327	0.0476916	0.131899
927.538770	69.999718	8.5041275	171.04568	0.048881	0.134635
929.115527	69.999718	8.5014191	170.99266	0.05305	0.145752
930.692188	69.999718	8.5096722	171.08611	0.0512046	0.140082
932.268750	69.999718	8.461688	170.97023	0.0536297	0.147453
933.845117	69.999718	8.465353	171.03369	0.0563661	0.154298
935.421387	69.999718	8.4485674	171.13922	0.0635913	0.17355
936.997559	69.999718	8.4161634	171.07986	0.0692533	0.189499
938.573535	69.999718	8.4808397	171.12036	0.0800764	0.216866
940.149414	69.999718	8.495862	171.02318	0.0907522	0.245662
941.725195	69.999718	8.5180578	171.16881	0.104634	0.28075
943.300879	69.999718	8.4073505	171.0249	0.117147	0.317576
944.876367	69.999718	8.4294043	171.15096	0.126773	0.342114
946.451758	69.999718	8.4248886	171.15868	0.123633	0.332056
948.027051	69.999718	8.4571333	170.89061	0.126495	0.339209
949.602148	69.999718	8.4772053	171.29184	0.121972	0.323821
951.177148	69.999718	8.3788128	171.40698	0.110815	0.294935
952.752051	69.999718	8.4587679	171.34354	0.110148	0.291375
954.326758	69.999718	8.4470015	171.19238	0.105079	0.278149
955.901367	69.999718	8.4701481	171.23981	0.101638	0.268251
957.475879	69.999718	8.3433075	171.27609	0.0945772	0.252278
959.050195	69.999718	8.3730421	171.30533	0.0846362	0.224576
960.624512	69.999718	8.4301939	171.30971	0.0847534	0.223304
962.198535	69.999718	8.3022728	171.34773	0.0849602	0.226241
963.772559	69.999718	8.3740692	171.1692	0.0823794	0.217957
965.346387	69.999718	8.343811	171.28262	0.0807136	0.213972
966.920020	69.999718	8.3533936	171.30453	0.0748019	0.197366
968.493652	69.999718	8.3263407	171.17618	0.0742671	0.19691
970.066992	69.999718	8.3398514	171.26793	0.0761131	0.200935
971.640332	69.999718	8.3172264	171.37602	0.0741827	0.195634
973.213477	69.999718	8.3353004	171.33141	0.0755196	0.198879
974.786523	69.999718	8.3441334	171.31792	0.0716482	0.188102
976.359473	69.999718	8.3418331	171.32619	0.0720101	0.188542
977.932227	69.999718	8.2837791	171.17247	0.0729712	0.193549
979.504785	69.999718	8.3448362	171.41364	0.0728207	0.19098
981.077344	69.999718	8.3014975	171.33527	0.0751279	0.197675
982.649707	69.999718	8.2761011	171.38142	0.0720689	0.189759
984.221875	69.999718	8.3136835	171.39792	0.077193	0.20207
985.793945	69.999718	8.2570248	171.47223	0.0756535	0.19892
987.365918	69.999718	8.2879906	171.35582	0.0742582	0.194588
988.937793	69.999718	8.2777061	171.32948	0.0729881	0.191302
990.509375	69.999718	8.2811871	171.44119	0.0758208	0.197977
992.080957	69.999718	8.2423496	171.52277	0.0777775	0.203103
993.652344	69.999718	8.2807226	171.57915	0.0793738	0.205705
995.223633	69.999718	8.2611427	171.54036	0.0816098	0.212163
996.794727	69.999718	8.1862087	171.51526	0.0809198	0.211829
998.365723	69.999718	8.3066378	171.64011	0.0793767	0.204108
999.936523	69.999718	8.2584515	171.59822	0.0816714	0.210536
1012.422852	69.999718	8.2187595	171.49301	0.0688856	0.180132
1015.876367	69.999718	8.2437477	171.69473	0.082479	0.213243
1019.329297	69.999718	8.1809149	171.51508	0.0498248	0.129539
1022.781836	69.999718	8.1647377	171.69206	0.0550064	0.142018
1026.233691	69.999718	8.1514616	171.68182	0.0490879	0.126559
1029.685059	69.999718	8.1404409	171.81244	0.0432224	0.110867
1033.135938	69.999718	8.1274719	171.73489	0.0430249	0.110363
1036.586230	69.999718	8.1585255	171.77733	0.0443623	0.11302
1040.036035	69.999718	8.1328316	171.87001	0.036208	0.0920403
1043.485352	69.999718	8.1215868	171.80339	0.0358791	0.0913412
1046.934082	69.999718	8.1027412	171.79979	0.0335781	0.085537
1050.382324	69.999718	8.0998535	171.8661	0.0289707	0.0735712
1053.830078	69.999718	8.0652246	171.85515	0.0312446	0.0795374
1057.277344	69.999718	8.0784292	171.88942	0.0268654	0.0681253
1060.724121	69.999718	8.0694437	171.92636	0.0287318	0.0727068
1064.170410	69.999718	8.0706377	171.97818	0.0281208	0.0708675
1067.616113	69.999718	8.0619106	171.95398	0.0234216	0.0589637
1071.061426	69.999718	8.0358973	171.97296	0.0274198	0.0690183
1074.506250	69.999718	8.0362244	171.94371	0.0232858	0.0584307
1077.950586	69.999718	8.0399961	172.05788	0.0240838	0.0600492
1081.394434	69.999718	8.0250416	172.02162	0.0240434	0.0597906
1084.837891	69.999718	8.0124664	172.03703	0.0254855	0.0632439
1088.280762	69.999718	8.0026798	172.05458	0.0256513	0.0633422
1091.723242	69.999718	7.998137	172.11081	0.0261474	0.064287
1095.165332	69.999718	7.9896646	172.13161	0.0249941	0.061135
1098.606836	69.999718	7.9951382	172.12042	0.0246874	0.0601539
1102.047949	69.999718	7.9895701	172.15436	0.0249544	0.0604692
1105.488672	69.999718	7.976521	172.16734	0.0282244	0.0682383
1108.928906	69.999718	7.9442739	172.18996	0.0253492	0.0612151
1112.368750	69.999718	7.9497948	172.20447	0.0261559	0.0628789
1115.808105	69.999718	7.9551659	172.25319	0.0231944	0.0554988
1119.247070	69.999718	7.9403124	172.26675	0.025697	0.061372
1122.685645	69.999718	7.9382491	172.28819	0.0250668	0.0597107
1126.123730	69.999718	7.9206762	172.28088	0.0260003	0.0619238
1129.561426	69.999718	7.903976	172.28615	0.0253388	0.0603451
1132.998730	69.999718	7.9229341	172.35156	0.0244506	0.0578795
1136.435645	69.999718	7.9144254	172.34506	0.0266338	0.0630202
1139.872168	69.999718	7.8841853	172.34421	0.0241348	0.0572196
1143.308203	69.999718	7.89222	172.41904	0.0245223	0.0578736
1146.743945	69.999718	7.8719912	172.41534	0.025208	0.0595842
1150.179297	69.999718	7.8808231	172.43082	0.026524	0.0624242
1153.614258	69.999718	7.8803201	172.44244	0.0240183	0.0564582
1157.048828	69.999718	7.8651509	172.45253	0.024722	0.0580012
1160.483008	69.999718	7.8496242	172.47572	0.0271639	0.0637615
1163.916797	69.999718	7.8274741	172.46648	0.024448	0.057347
1167.350195	69.999718	7.854166	172.53435	0.0251426	0.0585448
1170.783301	69.999718	7.8137803	172.51553	0.0266038	0.0620231
1174.216016	69.999718	7.8400002	172.55206	0.02677	0.0620137
1177.648438	69.999718	7.8223314	172.58418	0.0269544	0.0622217
1181.080469	69.999718	7.8266945	172.58742	0.0267542	0.0615187
1184.512109	69.999718	7.8168659	172.62253	0.027075	0.0619978
1187.943457	69.999718	7.8080564	172.64299	0.0276511	0.063145
1191.374512	69.999718	7.8039465	172.62912	0.0271235	0.0616631
1194.805176	69.999718	7.8054752	172.69725	0.026405	0.0597307
1198.235547	69.999718	7.78895	172.6739	0.0277081	0.0625121
1201.665527	69.999718	7.7827749	172.67401	0.0283231	0.0637487
1205.095215	69.999718	7.8074365	172.7449	0.0270042	0.0602244
1208.524609	69.999718	7.7788515	172.7348	0.0299554	0.0668731
1211.953711	69.999718	7.7711692	172.74585	0.0301734	0.0671007
1215.382422	69.999718	7.7604265	172.76611	0.0299604	0.0665244
1218.810938	69.999718	7.748395	172.78394	0.0311607	0.0690381
1222.239063	69.999718	7.7630415	172.83229	0.031047	0.0684563
1225.666895	69.999718	7.7322431	172.8074	0.0285877	0.0631008
1229.094531	69.999718	7.7437577	172.83412	0.0310411	0.0682983
1232.521777	69.999718	7.7502837	172.85587	0.0301415	0.0660724
1235.948828	69.999718	7.7480407	172.86652	0.0320186	0.0700211
1239.375586	69.999718	7.7180214	172.88518	0.0312573	0.068477
1242.801953	69.999718	7.7117634	172.86609	0.0313375	0.06863
1246.228223	69.999718	7.7202206	172.91908	0.0327591	0.0714831
1249.654102	69.999718	7.6942315	172.92973	0.032265	0.0705155
1253.079785	69.999718	7.7092624	172.97363	0.0305337	0.0664542
1256.505176	69.999718	7.7125969	172.95869	0.0328218	0.0712795
1259.930273	69.999718	7.7002497	172.95642	0.0333854	0.0725306
1263.355273	69.999718	7.6901011	172.99345	0.0318185	0.0690053
1266.779883	69.999718	7.6895332	173.00534	0.0321013	0.0694289
1270.204297	69.999718	7.6828685	173.02643	0.0321883	0.0695624
1273.628516	69.999718	7.6908679	173.05531	0.0337585	0.0725694
1277.052441	69.999718	7.6776361	173.03329	0.0350354	0.0753746
1280.476172	69.999718	7.6522255	173.08336	0.0356557	0.0765532
1283.899609	69.999718	7.6719084	173.07973	0.035217	0.0752623
1287.322949	69.999718	7.661799	173.10349	0.0340221	0.0724663
1290.745996	69.999718	7.6332674	173.12067	0.0354499	0.0755968
1294.168848	69.999718	7.6348987	173.11568	0.0358422	0.0760899
1297.591504	69.999718	7.6141696	173.07521	0.0386571	0.0820463
1301.013965	69.999718	7.635941	173.16815	0.0392022	0.0824992
1304.436230	69.999718	7.6413751	173.19627	0.037327	0.0781339
1307.858301	69.999718	7.6324344	173.20297	0.0370486	0.0773695
1311.280078	69.999718	7.631825	173.22534	0.0356653	0.074166
1314.701758	69.999718	7.6238976	173.23436	0.038835	0.0805127
1318.123340	69.999718	7.5979042	173.2482	0.0440766	0.0913637
1321.544629	69.999718	7.6337805	173.2478	0.0375356	0.0770575
1324.965723	69.999718	7.6220689	173.3024	0.0421592	0.0863806
1328.386719	69.999718	7.6198115	173.28384	0.0422946	0.0863397
1331.807520	69.999718	7.6154218	173.31339	0.045433	0.0925575
1335.228223	69.999718	7.6051669	173.31105	0.0446215	0.0907703
1338.648730	69.999718	7.5804968	173.32884	0.0451242	0.0917134
1342.069043	69.999718	7.5861545	173.33144	0.0445153	0.0902823
1345.489258	69.999718	7.5725775	173.36913	0.0433846	0.0877386
1348.909277	69.999718	7.5845509	173.42027	0.0463923	0.0933635
1352.329199	69.999718	7.5958204	173.44191	0.0431367	0.0865089
1355.749023	69.999718	7.5939565	173.46278	0.0507588	0.101569
1359.168652	69.999718	7.5803642	173.46597	0.0488458	0.0979496
1362.588184	69.999718	7.5345597	173.37975	0.0454193	0.0915802
1366.007617	69.999718	7.5690408	173.40309	0.0514573	0.102992
1369.426855	69.999718	7.5566063	173.40622	0.0512007	0.10257
1372.845996	69.999718	7.5516577	173.44	0.0546401	0.108971
1376.265039	69.999718	7.5648327	173.51294	0.0472525	0.0939789
1379.684082	69.999718	7.5426474	173.48669	0.0563216	0.112362
1383.102930	69.999718	7.5603709	173.57845	0.0582582	0.115296
1386.521680	69.999718	7.538919	173.61394	0.0521776	0.103458
1389.940332	69.999718	7.5341525	173.50977	0.0559048	0.110918
1393.358887	69.999718	7.5323353	173.55099	0.0534072	0.105837
1396.777344	69.999718	7.5475831	173.53641	0.0534095	0.105524
1400.195801	69.999718	7.5383277	173.56921	0.057376	0.112937
1403.614063	69.999718	7.5035105	173.60558	0.0503737	0.09946
1407.032324	69.999718	7.5520635	173.60904	0.062079	0.121616
1410.450586	69.999718	7.5157428	173.65015	0.054085	0.105805
1413.868652	69.999718	7.5071483	173.70291	0.0514855	0.100591
1417.286719	69.999718	7.4874082	173.64519	0.0565897	0.110767
1420.704785	69.999718	7.5199013	173.70302	0.0492513	0.0954634
1424.122754	69.999718	7.5047984	173.70403	0.0574453	0.111339
1427.540625	69.999718	7.4903035	173.6812	0.0530721	0.102756
1430.958496	69.999718	7.500958	173.69736	0.056478	0.108725
1434.376367	69.999718	7.4842463	173.76527	0.0585913	0.112618
1437.794141	69.999718	7.4852576	173.74266	0.0554192	0.106125
1441.211914	69.999718	7.5050831	173.77045	0.0566402	0.107751
1444.629688	69.999718	7.4658542	173.7738	0.0607664	0.115851
1448.047363	69.999718	7.4657221	173.74207	0.0578793	0.110082
1451.465039	69.999718	7.4680352	173.85579	0.0592055	0.111753
1454.882813	69.999718	7.4810972	173.79854	0.0605729	0.114149
1458.300488	69.999718	7.4705	173.78795	0.0542997	0.102072
1461.718164	69.999718	7.4969854	173.85756	0.0759688	0.141494
1465.135840	69.999718	7.4680133	173.81184	0.0591678	0.110543
1468.553516	69.999718	7.4780474	173.8951	0.0738574	0.137182
1471.971191	69.999718	7.4688659	173.87373	0.0663739	0.122958
1475.388867	69.999718	7.4905658	173.89844	0.0667458	0.122999
1478.806543	69.999718	7.4449062	173.88199	0.0707736	0.130846
1482.224316	69.999718	7.4349713	173.9189	0.0732535	0.13506
1485.642090	69.999718	7.4914155	173.97009	0.062967	0.114906
1489.059863	69.999718	7.4380016	173.87917	0.0765639	0.140675
1492.477734	69.999718	7.4358764	173.95522	0.0726337	0.132745
1495.895508	69.999718	7.4535232	173.98212	0.0737089	0.134192
1499.313477	69.999718	7.4000106	173.91325	0.0729657	0.133857
1502.731445	69.999718	7.4326267	173.99077	0.0807301	0.146858
1506.149414	69.999718	7.4456878	173.98366	0.0756963	0.137398
1509.567480	69.999718	7.4349818	174.03549	0.0800068	0.144801
1512.985547	69.999718	7.4028487	173.99754	0.0842489	0.152974
1516.403711	69.999718	7.4273982	174.04242	0.0794296	0.143505
1519.821973	69.999718	7.4315767	174.04385	0.0728746	0.131491
1523.240234	69.999718	7.4498186	174.05861	0.0857861	0.153648
1526.658691	69.999718	7.4071584	174.08931	0.0828385	0.149284
1530.077148	69.999718	7.3902688	174.08958	0.0790784	0.142715
1533.495703	69.999718	7.4041576	174.08571	0.0854288	0.153327
1536.914258	69.999718	7.4256678	174.15331	0.0765808	0.136863
1540.333008	69.999718	7.3971663	174.13329	0.0883409	0.158412
1543.751855	69.999718	7.4146223	174.11142	0.0839354	0.150165
1547.170801	69.999718	7.3844223	174.12755	0.0940716	0.168201
1550.589844	69.999718	7.4094853	174.10092	0.0837104	0.149352
1554.008887	69.999718	7.3851895	174.19157	0.0873313	0.155792
1557.428223	69.999718	7.3981137	174.24539	0.0878397	0.155576
1560.847559	69.999718	7.3926702	174.20018	0.097369	0.172679
1564.266992	69.999718	7.3766303	174.19612	0.0800515	0.142111
1567.686621	69.999718	7.3829846	174.19342	0.0927308	0.164162
1571.106348	69.999718	7.3483405	174.17445	0.0842313	0.14945
1574.526270	69.999718	7.3836184	174.24826	0.0980595	0.172717
1577.946289	69.999718	7.3619866	174.1722	0.0980109	0.173005
1581.366406	69.999718	7.403616	174.24127	0.0925007	0.161352
1584.786719	69.999718	7.3937073	174.29005	0.102177	0.178272
1588.207227	69.999718	7.380475	174.31685	0.105097	0.182743
1591.627832	69.999718	7.3757548	174.31158	0.0932323	0.161801
1595.048535	69.999718	7.3746376	174.34369	0.108061	0.186645
1598.469531	69.999718	7.3972111	174.371	0.0967416	0.166587
1601.890625	69.999718	7.3733678	174.31175	0.106537	0.183676
1605.311816	69.999718	7.3405995	174.22752	0.113905	0.197133
1608.733301	69.999718	7.3450556	174.32785	0.106674	0.183216
1612.154883	69.999718	7.3842387	174.39722	0.108479	0.184724
1615.576758	69.999718	7.348556	174.32428	0.118906	0.203223
1618.998730	69.999718	7.3812685	174.40677	0.111759	0.188487
1622.420898	69.999718	7.3600631	174.33559	0.117572	0.199717
1625.843262	69.999718	7.3396368	174.39006	0.124322	0.210698
