Repository: jtrujil43/Ellipsometry

## Description

Physics::Ellipsometry::VASE provides a framework for fitting optical thin-film
models to VASE data using the Levenberg-Marquardt algorithm.  It handles:

- **Data loading** — simple whitespace-delimited files and native J.A. Woollam
  VASE instrument format (auto-detected)
- **Weighted fitting** — uses measured uncertainties (sigma) from Woollam files
- **Numerical Jacobian** — automatic relative-step finite differences
- **Plotting** — multi-angle color-coded overlays via PDL::Graphics::Gnuplot

File: data/Metal_Oxides/Aluminum Oxide/sputtered_al2o3/Experiment 3/12mtorr_20%_500w_al2o3_w2.dat (part 3 of 3)
12mTorr_20%O2_500W_Al2O3_W2
VASEmethod[EllipsometerType=4, Isotropic, FixedPol=45.00, ZoneAve=1, Revs=40, OffsetMode=2, Offset1=0, Offset2=0, Offset3=0, WVASE=3.616, HardVer=17.034, Thu Jul 20 11:29:33 2006]
Original[12mtorr_20%_500w_al2o3_w2.dat]
nm
1598.469531	74.999962	2.3274705	18.666441	0.0845674	0.812578
1601.890625	74.999962	2.3085821	18.78577	0.0930791	0.905133
1605.311816	74.999962	2.3273005	18.709	0.101445	0.974263
1608.733301	74.999962	2.3056567	18.643785	0.0937261	0.905097
1612.154883	74.999962	2.3082147	18.655993	0.0902724	0.871014
1615.576758	74.999962	2.3714819	18.098169	0.102955	0.942737
1618.998730	74.999962	2.3544428	18.173729	0.0971906	0.897657
1622.420898	74.999962	2.2985613	18.529154	0.097273	0.935067
1625.843262	74.999962	2.2970233	18.545538	0.102682	0.987525
1629.265918	74.999962	2.3684175	17.880222	0.10846	0.980661
1632.688672	74.999962	2.3430445	18.107784	0.108181	0.998662
1636.111719	74.999962	2.3443763	18.053753	0.113132	1.04046
1639.534961	74.999962	2.3204336	18.090984	0.110379	1.02629
1642.958398	74.999962	2.3525488	17.977352	0.111737	1.01809
1646.382031	74.999962	2.3393924	18.124956	0.125844	1.16096
1649.805859	74.999962	2.3659894	17.893541	0.13234	1.19359
1653.230078	74.999962	2.3374712	17.625183	0.117863	1.06201
1656.654297	74.999962	2.3798609	17.620384	0.144672	1.2785
1660.078906	74.999962	2.3925285	17.381363	0.149583	1.30093
1663.503711	74.999962	2.3789654	17.696714	0.133149	1.17977
1666.928906	74.999962	2.318619	17.830757	0.142076	1.29889
1670.354102	74.999962	2.4138207	17.184216	0.163695	1.39439
1673.779688	74.999962	2.3874443	17.441969	0.243737	2.12456
1677.205664	74.999962	2.3885822	17.050383	0.167938	1.43746
1680.631641	74.999962	2.3098888	18.429426	0.290558	2.73542
1684.058008	74.999962	2.4235659	17.297886	0.408995	3.485
1687.484766	74.999962	2.1891127	18.736252	0.437076	4.38977
1690.911719	74.999962	2.31758	17.777245	0.367002	3.34674
1694.338867	74.999962	2.2646582	18.311216	0.856144	8.17507
1697.766406	74.999962	2.0692418	19.747425	0.770566	8.55277
245.732520	79.999710	36.566544	58.91613	0.0187975	0.0366096
247.331348	79.999710	36.608597	59.413361	0.0204488	0.039887
248.930176	79.999710	36.671577	59.915272	0.0201071	0.0392697
250.529053	79.999710	36.645252	60.601429	0.0191261	0.0374945
252.127954	79.999710	36.707138	61.144096	0.0202567	0.0397717
253.726855	79.999710	36.691498	61.882156	0.0195724	0.0385829
255.325781	79.999710	36.68095	62.596802	0.0202024	0.039975
256.924731	79.999710	36.698544	63.359989	0.0194206	0.0385683
258.523706	79.999710	36.757248	64.158745	0.0201971	0.0402372
260.122681	79.999710	36.704849	65.032654	0.0197009	0.0394605
261.721680	79.999710	36.74284	65.895447	0.0207205	0.0416591
263.320703	79.999710	36.636864	66.797256	0.0203968	0.0412664
264.919751	79.999710	36.592407	67.922371	0.0213829	0.0435359
266.518799	79.999710	36.518318	68.956856	0.0222755	0.045635
268.117871	79.999710	36.408287	70.07692	0.0215176	0.0443957
269.716968	79.999710	36.268898	71.543289	0.022176	0.0461632
271.316089	79.999710	36.128815	72.596405	0.0223362	0.0468178
272.915210	79.999710	35.864796	73.882889	0.0201573	0.0426708
274.514331	79.999710	35.581333	75.333527	0.0229455	0.0490945
276.113501	79.999710	35.135372	76.668907	0.0232125	0.0503348
277.712646	79.999710	34.817009	78.00412	0.0231523	0.0507448
279.311841	79.999710	34.36533	79.32016	0.0233958	0.0519716
280.911035	79.999710	33.96236	80.343773	0.0239953	0.0539288
282.510254	79.999710	33.460758	81.626747	0.0247177	0.0563767
284.109473	79.999710	32.933002	82.754791	0.0246406	0.0570692
285.708716	79.999710	32.342785	83.905144	0.024265	0.0571825
287.307959	79.999710	31.701178	85.174606	0.0236625	0.0568613
288.907202	79.999710	30.903061	86.209869	0.0251552	0.0619406
290.506494	79.999710	30.120049	87.134758	0.0239573	0.0604758
292.105762	79.999710	29.243103	87.811394	0.0246078	0.0639592
293.705078	79.999710	28.43668	88.075249	0.0252584	0.0674998
295.304370	79.999710	27.611231	87.868713	0.0240739	0.066284
296.903687	79.999710	26.98914	87.838806	0.0248723	0.0700936
298.503027	79.999710	26.300903	87.687851	0.0245477	0.0710193
300.102368	79.999710	25.735239	87.140442	0.0240334	0.0710979
301.701709	79.999710	25.303762	86.628357	0.0248425	0.0747298
303.301074	79.999710	24.931395	86.393951	0.0247473	0.0754699
304.900439	79.999710	24.495665	85.905548	0.024107	0.0748175
306.499805	79.999710	24.15481	85.57103	0.0239444	0.0753182
308.099194	79.999710	23.854511	85.360512	0.0250019	0.079483
309.698584	79.999710	23.587652	84.842171	0.0235186	0.0754875
311.297998	79.999710	23.388786	84.596283	0.0233549	0.0755071
312.897388	79.999710	23.115318	84.384872	0.0239307	0.0780494
314.496802	79.999710	22.868801	84.116074	0.0225494	0.074184
316.096216	79.999710	22.640755	84.299706	0.0221709	0.0736555
317.695654	79.999710	22.518116	83.893547	0.0238673	0.0793633
319.295093	79.999710	22.360493	83.722	0.0233727	0.0779704
320.894531	79.999710	22.138924	83.654549	0.0240476	0.0809667
322.493970	79.999710	22.018011	83.831535	0.0228256	0.0770674
324.093408	79.999710	21.779512	83.786652	0.0234327	0.0795823
325.692871	79.999710	21.594801	83.70475	0.0231193	0.0789801
327.292334	79.999710	21.437117	83.684013	0.0247161	0.0849979
328.891797	79.999710	21.28758	83.76696	0.0227747	0.0784805
330.491260	79.999710	21.203039	83.774704	0.0241633	0.0830594
332.090723	79.999710	21.047943	83.69561	0.0238165	0.0822973
333.690186	79.999710	20.884026	84.005684	0.0234323	0.0815018
335.289673	79.999710	20.783472	84.246689	0.0232622	0.0807497
336.889136	79.999710	20.633524	84.382378	0.0225646	0.0783685
338.488623	79.999710	20.461935	84.430565	0.0241806	0.0845242
340.088110	79.999710	20.322741	84.78817	0.023642	0.0831235
341.687573	79.999710	20.239113	84.896919	0.0235904	0.082588
343.287061	79.999710	20.098028	85.217056	0.0235863	0.08246
344.886548	79.999710	19.981888	85.701408	0.0248778	0.0873754
346.486035	79.999710	19.868196	86.188194	0.0240323	0.0848483
348.085522	79.999710	19.786602	86.55397	0.022511	0.0792364
349.684985	79.999710	19.712978	87.17395	0.0245086	0.085653
351.284473	79.999710	19.650412	87.716408	0.0250498	0.0874901
352.883960	79.999710	19.656185	88.119972	0.0244647	0.085453
354.483423	79.999710	19.465925	89.308998	0.023812	0.0835836
356.082910	79.999710	19.410164	90.174026	0.0242805	0.0845098
357.682373	79.999710	19.308104	91.502716	0.0231757	0.0803259
359.281860	79.999710	19.12027	92.75882	0.0245267	0.0857737
360.881323	79.999710	18.903288	94.585434	0.0231205	0.0816706
362.480786	79.999710	18.669491	96.243599	0.0234525	0.0832409
364.080249	79.999710	18.212456	98.136131	0.0234651	0.0840655
365.679712	79.999710	17.719881	100.17136	0.0224935	0.0820517
367.279175	79.999710	17.130917	102.05647	0.0230906	0.0869186
368.878613	79.999710	16.444962	103.96537	0.0250125	0.0977462
370.478052	79.999710	15.631716	105.19733	0.02756	0.111957
372.077490	79.999710	14.837729	106.63238	0.0274792	0.115543
373.676929	79.999710	14.104061	107.46497	0.0272655	0.119088
375.276367	79.999710	13.24878	108.02264	0.025233	0.117007
376.875781	79.999710	12.487491	108.35639	0.0241452	0.118746
378.475195	79.999710	11.823411	107.72395	0.0237499	0.122436
380.074609	79.999710	11.089877	107.0671	0.0234669	0.127144
381.673999	79.999710	10.480447	106.1193	0.0239404	0.135491
383.273389	79.999710	9.9167242	104.73186	0.0238148	0.141811
384.872778	79.999710	9.3730621	102.90765	0.0244389	0.154227
386.472168	79.999710	8.9876566	101.12827	0.024767	0.163399
388.071533	79.999710	8.6463041	99.620918	0.0252128	0.170891
389.670898	79.999710	8.2485037	97.119087	0.0248726	0.173924
391.270239	79.999710	8.0064192	95.571861	0.023844	0.169911
392.869580	79.999710	7.7450738	93.285988	0.023526	0.173272
394.468921	79.999710	7.5340524	90.907097	0.0222287	0.16908
396.068237	79.999710	7.2789693	89.014717	0.0230569	0.181301
397.667554	79.999710	7.1271219	86.944969	0.0234432	0.186285
399.266846	79.999710	7.0277114	83.833878	0.0234101	0.186278
400.866138	79.999710	6.8455944	81.92569	0.0222292	0.17979
402.465405	79.999710	6.7471538	79.784424	0.0235334	0.193001
404.064673	79.999710	6.6978164	77.844887	0.0219476	0.182816
405.663916	79.999710	6.5821414	75.464249	0.0220352	0.187341
407.263159	79.999710	6.5214467	73.402924	0.0230369	0.196977
408.862378	79.999710	6.4839463	71.197174	0.0217443	0.185408
410.461572	79.999710	6.4697218	69.118698	0.0202547	0.172354
412.060791	79.999710	6.3915625	67.193642	0.0215214	0.185665
413.659961	79.999710	6.4227276	65.385582	0.0218131	0.188368
415.259131	79.999710	6.4185171	63.452919	0.0214324	0.186556
416.858301	79.999710	6.4365711	61.57589	0.0216064	0.188263
418.457422	79.999710	6.4468045	59.767838	0.0208239	0.181062
420.056592	79.999710	6.4323945	58.149025	0.0209106	0.182015
421.655664	79.999710	6.4752469	56.636734	0.0206732	0.178975
423.254785	79.999710	6.4833961	54.837776	0.0201603	0.175265
424.853857	79.999710	6.5345402	53.454964	0.0182634	0.158383
426.452930	79.999710	6.5322967	52.061462	0.019602	0.170912
428.051953	79.999710	6.548656	50.424919	0.0198821	0.173683
429.650977	79.999710	6.6658993	49.350616	0.0185582	0.159617
431.250000	79.999710	6.6744018	48.217148	0.0183115	0.157624
432.848975	79.999710	6.7044325	47.230816	0.0180054	0.154666
434.447949	79.999710	6.7716079	45.644138	0.0182722	0.156126
436.046924	79.999710	6.7567568	44.675404	0.0174822	0.15008
437.645850	79.999710	6.8290191	43.521328	0.017424	0.148408
439.244727	79.999710	6.9136105	42.355686	0.0172935	0.145818
440.843652	79.999710	6.9659343	41.587933	0.017462	0.146377
442.442529	79.999710	6.9844947	40.576679	0.0169854	0.142412
444.041357	79.999710	7.0635467	39.592953	0.0161336	0.134215
445.640186	79.999710	7.1036048	39.027031	0.0164738	0.136516
447.239014	79.999710	7.1675043	37.771709	0.0166039	0.136726
448.837793	79.999710	7.219811	36.760502	0.0164339	0.134471
450.436572	79.999710	7.2789106	36.502216	0.0160902	0.130399
452.035303	79.999710	7.378489	35.545349	0.0166522	0.133187
453.634033	79.999710	7.417902	34.851467	0.0157469	0.125247
455.232715	79.999710	7.467773	34.17952	0.0159422	0.126071
456.831396	79.999710	7.5360742	33.230675	0.0157662	0.123897
458.430078	79.999710	7.5733776	32.51997	0.0164619	0.128953
460.028711	79.999710	7.6103559	31.952398	0.014748	0.114985
461.627295	79.999710	7.6802716	31.824978	0.014967	0.115481
463.225879	79.999710	7.7287645	30.88308	0.0145438	0.111309
464.824463	79.999710	7.8063846	30.443739	0.014881	0.112469
466.422949	79.999710	7.8299341	29.96195	0.0148179	0.111376
468.021484	79.999710	7.9109306	29.16671	0.0146389	0.108821
469.619971	79.999710	7.9566045	28.851252	0.0144185	0.10652
471.218408	79.999710	7.9822025	28.325008	0.0146432	0.107817
472.816846	79.999710	8.0651579	27.757502	0.0142186	0.103602
474.415234	79.999710	8.0920372	27.437126	0.0141468	0.102639
476.013623	79.999710	8.1816645	26.992052	0.0142839	0.102234
477.611963	79.999710	8.2199469	26.583147	0.0140769	0.100013
479.210254	79.999710	8.2812719	25.989065	0.0142058	0.0998401
480.808545	79.999710	8.2992411	25.86672	0.0138586	0.0968503
482.406836	79.999710	8.4082441	25.374519	0.0137601	0.0946187
484.005029	79.999710	8.4137011	25.130302	0.0136613	0.0936734
485.603271	79.999710	8.4961309	24.622879	0.0132362	0.0896471
487.201416	79.999710	8.5700817	24.246429	0.013044	0.087463
488.799561	79.999710	8.6130648	23.924713	0.0135448	0.0901793
490.397656	79.999710	8.6251669	23.544151	0.0137658	0.0913377
491.995752	79.999710	8.6955557	23.309097	0.0129352	0.0848799
493.593799	79.999710	8.7389631	23.062321	0.0130258	0.0847104
495.191846	79.999710	8.7918653	22.549994	0.0135749	0.0873482
496.789795	79.999710	8.8473511	22.418097	0.0127791	0.0814488
498.387744	79.999710	8.8626118	22.2964	0.012933	0.0819736
499.985693	79.999710	8.9176168	21.754791	0.0132141	0.0829157
501.583594	79.999710	8.9735918	21.526258	0.0136055	0.0845444
503.181445	79.999710	9.0317545	21.267687	0.0128363	0.0789795
504.779248	79.999710	9.0515833	20.919439	0.0130434	0.0798323
506.377051	79.999710	9.1123028	20.592497	0.0128968	0.0781544
507.974805	79.999710	9.1688137	20.482937	0.01222	0.073382
509.572510	79.999710	9.1773558	20.353725	0.0134479	0.0804
511.170215	79.999710	9.2373819	20.135765	0.0130175	0.0770481
512.767871	79.999710	9.2792921	19.674059	0.0130523	0.0764863
514.365479	79.999710	9.3266048	19.608316	0.0124167	0.0721378
515.963037	79.999710	9.3728504	19.442301	0.0126791	0.0729975
517.560596	79.999710	9.4044228	19.132427	0.0127927	0.0730442
519.158105	79.999710	9.4455996	19.066397	0.0133281	0.0754446
520.755566	79.999710	9.4821186	18.592028	0.0138691	0.0777779
522.353027	79.999710	9.5147362	18.440762	0.013888	0.0773601
523.950391	79.999710	9.5860806	18.37615	0.0146626	0.080773
525.547754	79.999710	9.5640774	18.170948	0.0137939	0.0758321
527.145068	79.999710	9.6225214	18.042057	0.0131367	0.0715706
528.742383	79.999710	9.6656113	17.953846	0.0128939	0.0697359
530.339600	79.999710	9.695262	17.529827	0.0129782	0.0695933
531.936816	79.999710	9.7487173	17.536224	0.0131879	0.0701054
533.533984	79.999710	9.7732267	17.290775	0.0131237	0.0692805
535.131104	79.999710	9.800231	17.273033	0.0123813	0.0649242
536.728174	79.999710	9.8266983	16.898087	0.0128299	0.0666695
538.325244	79.999710	9.8821993	16.80348	0.0122822	0.0631484
539.922266	79.999710	9.9412794	16.740297	0.0124555	0.0633334
541.519189	79.999710	9.9787035	16.486074	0.0120923	0.060941
543.116113	79.999710	9.9681044	16.389929	0.0126386	0.0634758
544.712988	79.999710	10.025979	16.204176	0.0133798	0.0665069
546.309863	79.999710	10.052338	16.009464	0.0126042	0.0622828
547.906641	79.999710	10.105244	15.997501	0.0126979	0.0622641
549.503369	79.999710	10.117743	15.738868	0.0125051	0.0609835
551.100098	79.999710	10.159742	15.562653	0.0131975	0.0638804
552.696777	79.999710	10.173324	15.437538	0.0128729	0.0619714
554.293359	79.999710	10.195498	15.277175	0.0132699	0.0634529
555.889941	79.999710	10.24867	15.263352	0.0122834	0.0581333
557.486475	79.999710	10.275904	15.114014	0.0130327	0.0612075
559.082959	79.999710	10.299242	14.945634	0.0127112	0.0591636
560.679395	79.999710	10.335958	14.824454	0.0125026	0.0576833
562.275830	79.999710	10.378828	14.623281	0.0131676	0.0601482
563.872168	79.999710	10.389586	14.554955	0.0129478	0.0588188
565.468457	79.999710	10.429187	14.475909	0.0127045	0.0572242
567.064697	79.999710	10.453882	14.421392	0.0131492	0.0588834
568.660938	79.999710	10.48236	14.342891	0.0129804	0.0578066
570.257080	79.999710	10.535456	14.071772	0.0119036	0.0525443
571.853223	79.999710	10.556766	13.965327	0.0121149	0.0531832
573.449268	79.999710	10.555687	13.859255	0.011946	0.0522733
575.045313	79.999710	10.594527	13.810291	0.0119076	0.0517489
576.641260	79.999710	10.616041	13.723721	0.0119694	0.0516676
578.237207	79.999710	10.632962	13.527132	0.0114421	0.0490537
579.833057	79.999710	10.693635	13.492844	0.0119946	0.0508411
581.428857	79.999710	10.706372	13.428239	0.0119631	0.0503887
583.024658	79.999710	10.745101	13.296736	0.0117762	0.0491044
584.620361	79.999710	10.769979	13.215191	0.0114204	0.0472564
586.216064	79.999710	10.764357	13.117299	0.0117459	0.0483675
587.811670	79.999710	10.797434	13.053995	0.0114586	0.0468042
589.407227	79.999710	10.829052	12.983119	0.0121338	0.0492555
591.002734	79.999710	10.847424	12.910872	0.0127051	0.0512993
592.598193	79.999710	10.871316	12.72782	0.0120161	0.0482096
594.193604	79.999710	10.89875	12.71251	0.01242	0.0496273
595.788965	79.999710	10.899819	12.617208	0.0125005	0.0498014
597.384277	79.999710	10.91938	12.619297	0.0127202	0.0504557
598.979541	79.999710	10.972102	12.439366	0.0119878	0.0471427
600.574756	79.999710	10.989984	12.445372	0.0123613	0.0483796
602.169873	79.999710	11.026252	12.376485	0.0121614	0.0471933
603.764990	79.999710	11.03503	12.239209	0.0118991	0.0458841
605.360010	79.999710	11.063831	12.086746	0.012366	0.0472482
606.954980	79.999710	11.0998	12.088835	0.0120061	0.0455043
608.549902	79.999710	11.095084	12.016523	0.0124247	0.0468254
610.144775	79.999710	11.122403	11.981395	0.0123739	0.0462633
611.739600	79.999710	11.146209	11.871797	0.0122202	0.0453517
613.334375	79.999710	11.176023	11.755349	0.0129177	0.0475668
614.929053	79.999710	11.172303	11.688819	0.0127855	0.0469454
616.523730	79.999710	11.197167	11.614988	0.0126671	0.0462051
618.118311	79.999710	11.219254	11.665099	0.0126101	0.0458449
619.712842	79.999710	11.254205	11.508451	0.0128613	0.0464665
621.307275	79.999710	11.284278	11.395555	0.0124547	0.0447538
622.901709	79.999710	11.27974	11.386451	0.0122035	0.0437606
624.496045	79.999710	11.3025	11.314078	0.0124602	0.0444957
626.090381	79.999710	11.341387	11.21773	0.0130773	0.0463304
627.684570	79.999710	11.347978	11.217954	0.0128907	0.0454957
629.278760	79.999710	11.368003	11.091966	0.012891	0.045221
630.872900	79.999710	11.368689	11.045241	0.0134728	0.0470046
632.466943	79.999710	11.406223	10.910693	0.0130412	0.0450821
634.060938	79.999710	11.422124	10.935935	0.0129629	0.0445125
635.654883	79.999710	11.44327	10.918874	0.0132462	0.0451742
637.248730	79.999710	11.480342	10.794112	0.0129893	0.0438832
638.842529	79.999710	11.469838	10.739949	0.0136431	0.0458986
640.436279	79.999710	11.507289	10.66481	0.0124641	0.0416004
642.029980	79.999710	11.518578	10.577285	0.0128223	0.042592
643.623584	79.999710	11.550681	10.538854	0.0138128	0.0455853
645.217139	79.999710	11.558158	10.477078	0.0136264	0.0447718
646.810645	79.999710	11.575666	10.452719	0.0135155	0.0442476
648.404053	79.999710	11.568508	10.38201	0.0134592	0.0439897
649.997412	79.999710	11.578781	10.338007	0.0136323	0.0444323
651.590723	79.999710	11.632636	10.207388	0.0137608	0.0445426
653.183984	79.999710	11.646724	10.230101	0.0135476	0.0436955
654.777148	79.999710	11.66589	10.300767	0.0137704	0.0442715
656.370264	79.999710	11.686205	10.477914	0.0122595	0.0393414
657.963281	79.999710	11.662054	10.465316	0.0114104	0.0365986
659.556250	79.999710	11.672034	10.244916	0.012284	0.0390733
661.149170	79.999710	11.736315	9.9960432	0.0133351	0.0418556
662.741992	79.999710	11.740826	9.9844027	0.014212	0.0443644
664.334766	79.999710	11.744146	9.9372187	0.0145076	0.045025
665.927490	79.999710	11.761699	9.8355141	0.0136864	0.0421529
667.520117	79.999710	11.778255	9.7504339	0.0146962	0.0449712
669.112695	79.999710	11.778713	9.8406811	0.0133098	0.0405917
670.705176	79.999710	11.806156	9.677844	0.0140841	0.042598
672.297607	79.999710	11.833668	9.5988932	0.0131699	0.0395611
673.889990	79.999710	11.851014	9.5456209	0.0139597	0.0417448
675.482275	79.999710	11.861258	9.5316639	0.0142094	0.0423177
677.074512	79.999710	11.860663	9.5229197	0.0136611	0.0405932
678.666650	79.999710	11.890241	9.4255505	0.0137292	0.0405898
680.258740	79.999710	11.904202	9.3611355	0.0141547	0.0417125
681.850732	79.999710	11.922492	9.3662481	0.013858	0.0407139
683.442676	79.999710	11.936889	9.3004208	0.0139257	0.0407718
685.034521	79.999710	11.941294	9.312192	0.0143973	0.0420893
686.626318	79.999710	11.941978	9.23069	0.0141954	0.0413813
688.218066	79.999710	11.946321	9.1718216	0.014252	0.0413773
689.809717	79.999710	11.991042	9.159214	0.0136024	0.0392048
691.401270	79.999710	11.981804	9.0852804	0.0138944	0.0399175
692.992773	79.999710	11.994493	9.0554705	0.0150064	0.0429067
694.584229	79.999710	12.030922	9.0654631	0.0143468	0.0407061
696.175586	79.999710	12.03769	8.9758911	0.0148706	0.0419645
697.766846	79.999710	12.045186	8.9582071	0.0138462	0.0388556
699.358057	79.999710	12.061501	8.927228	0.0145448	0.0405376
700.949170	79.999710	12.073518	8.8665371	0.0148723	0.041207
702.540234	79.999710	12.082492	8.8378153	0.0153254	0.0422326
704.131201	79.999710	12.10474	8.805337	0.0152212	0.0416744
705.722119	79.999710	12.098308	8.7333946	0.0151808	0.0413964
707.312939	79.999710	12.148996	8.7178421	0.0154855	0.0418852
708.903711	79.999710	12.122253	8.6937637	0.0154892	0.0418877
710.494385	79.999710	12.129972	8.6353369	0.0154114	0.0415336
712.084961	79.999710	12.153457	8.6349182	0.0154266	0.0414312
713.675488	79.999710	12.15826	8.5286417	0.0152648	0.0408552
715.265918	79.999710	12.172588	8.5902824	0.0153056	0.0408741
716.856299	79.999710	12.189174	8.4987669	0.0156682	0.0416931
718.446582	79.999710	12.219245	8.4816179	0.0153724	0.0407212
720.036768	79.999710	12.213594	8.4442482	0.0159584	0.0422234
721.626904	79.999710	12.232828	8.3680401	0.0153942	0.0405685
723.216943	79.999710	12.259673	8.3377495	0.0164267	0.043086
724.806885	79.999710	12.226784	8.3286743	0.0159173	0.0417433
726.396777	79.999710	12.287752	8.2904387	0.0161158	0.04195
727.986572	79.999710	12.272275	8.2764874	0.0160638	0.0417224
729.576318	79.999710	12.295773	8.1932688	0.0156989	0.0404883
731.165967	79.999710	12.292579	8.2317305	0.0165402	0.0425135
732.755518	79.999710	12.302958	8.1373711	0.016079	0.0410876
734.344971	79.999710	12.328406	8.0962296	0.015813	0.0401548
735.934375	79.999710	12.329978	8.103302	0.0166182	0.0419947
737.523682	79.999710	12.347386	8.03792	0.0173319	0.0435231
739.112891	79.999710	12.36327	8.0557022	0.0174487	0.0435969
740.702051	79.999710	12.35005	7.9755907	0.0178662	0.0444807
742.291113	79.999710	12.371021	7.9226646	0.0180438	0.0446448
743.880078	79.999710	12.390503	7.9397998	0.0188519	0.0464467
745.468994	79.999710	12.41021	7.8988743	0.0179873	0.0440755
747.057764	79.999710	12.409389	7.8165798	0.0178958	0.0437366
748.646484	79.999710	12.417675	7.8573594	0.0171459	0.0417929
750.235156	79.999710	12.425024	7.7834263	0.0170944	0.0414777
751.823682	79.999710	12.445812	7.7677069	0.0178116	0.0430828
753.412158	79.999710	12.445529	7.7179985	0.0169938	0.0410309
755.000537	79.999710	12.447319	7.7044773	0.0185531	0.0446936
756.588818	79.999710	12.462644	7.7236943	0.0174598	0.0420045
758.177002	79.999710	12.494059	7.6818719	0.0174996	0.0419143
759.765137	79.999710	12.476563	7.6522608	0.0187206	0.0447997
761.353125	79.999710	12.486629	7.6568856	0.0173172	0.0413441
762.941064	79.999710	12.483349	7.5595145	0.0176457	0.0420159
764.528906	79.999710	12.506189	7.5323629	0.0183298	0.0434607
766.116699	79.999710	12.529122	7.5260096	0.0180564	0.0426516
767.704346	79.999710	12.505928	7.4603691	0.0183808	0.0433483
769.291943	79.999710	12.549016	7.5196028	0.0178675	0.0418222
770.879443	79.999710	12.556801	7.4555235	0.0193268	0.0450808
772.466846	79.999710	12.558429	7.3778801	0.0184741	0.0428576
774.054150	79.999710	12.578197	7.4079418	0.0190421	0.0439681
775.641357	79.999710	12.589555	7.3609037	0.0192019	0.0440892
777.228467	79.999710	12.597261	7.3431234	0.0197662	0.0451812
778.815527	79.999710	12.578193	7.3042493	0.0198606	0.0453162
780.402441	79.999710	12.631119	7.2309332	0.0204807	0.0463287
781.989307	79.999710	12.637201	7.2831302	0.0197131	0.0443678
783.576074	79.999710	12.629976	7.223197	0.0206088	0.0462533
785.162744	79.999710	12.656677	7.1631641	0.0210564	0.0469371
786.749316	79.999710	12.644796	7.2120266	0.019235	0.04279
788.335791	79.999710	12.665712	7.1129508	0.0197529	0.0437334
789.922168	79.999710	12.676347	7.1316948	0.0207235	0.0457086
791.508447	79.999710	12.686676	7.0704141	0.0201009	0.0441622
793.094629	79.999710	12.657441	7.0916615	0.0219368	0.0482772
794.680762	79.999710	12.683692	7.0587101	0.0212163	0.0464622
796.266748	79.999710	12.700361	7.0432377	0.0221161	0.0483216
797.852637	79.999710	12.692964	6.9601626	0.0213855	0.0466067
799.438477	79.999710	12.713439	7.0272441	0.0208494	0.0453433
801.024170	79.999710	12.700508	6.9663115	0.0206571	0.0448614
802.609814	79.999710	12.736963	6.9148736	0.0224748	0.0486461
804.195313	79.999710	12.727827	6.8525004	0.0228426	0.0493454
805.780762	79.999710	12.738875	6.9383812	0.0227756	0.0491446
807.366064	79.999710	12.721517	6.8847418	0.0222503	0.0479342
808.951318	79.999710	12.767777	6.8200531	0.0215808	0.046258
810.536426	79.999710	12.741674	6.8382664	0.0220092	0.0471842
812.121484	79.999710	12.782088	6.766963	0.022071	0.0469909
813.706396	79.999710	12.766549	6.7461591	0.022693	0.0482442
815.291211	79.999710	12.763416	6.784585	0.0224104	0.0475287
816.875977	79.999710	12.785268	6.750627	0.0228923	0.0482962
818.460596	79.999710	12.813518	6.7113953	0.0222862	0.0467224
820.045117	79.999710	12.79708	6.6991577	0.0230727	0.0483115
821.629590	79.999710	12.836484	6.6981015	0.0222964	0.0463926
823.213867	79.999710	12.820645	6.6524882	0.0223593	0.0463857
824.798145	79.999710	12.840865	6.6345863	0.0229511	0.0473367
826.382227	79.999710	12.841748	6.5946107	0.0242366	0.0497164
827.966211	79.999710	12.842521	6.5704737	0.0232697	0.0476054
829.550195	79.999710	12.838261	6.5734529	0.0235719	0.0480981
831.133984	79.999710	12.837297	6.6035972	0.023826	0.0484664
832.717676	79.999710	12.845093	6.516408	0.0242487	0.0491025
834.301270	79.999710	12.896849	6.481997	0.0242647	0.0488032
835.884863	79.999710	12.899142	6.5415788	0.0245303	0.0492355
837.468262	79.999710	12.886688	6.4887438	0.0250037	0.0500488
839.051563	79.999710	12.885262	6.4198308	0.0249546	0.0497997
840.634668	79.999710	12.923594	6.4276481	0.0264769	0.0526135
842.217773	79.999710	12.914811	6.3482804	0.0261175	0.0517219
843.800781	79.999710	12.923385	6.4063702	0.0269875	0.053375
845.383691	79.999710	12.921131	6.3455968	0.0261095	0.051489
846.966406	79.999710	12.906329	6.417871	0.0267592	0.0528595
848.549121	79.999710	12.961414	6.2729969	0.0256448	0.0502891
850.131641	79.999710	12.936005	6.2774601	0.0249435	0.0489592
851.714063	79.999710	12.960006	6.2862825	0.0250998	0.0491008
853.296484	79.999710	12.957782	6.2563834	0.0257485	0.0503221
854.878711	79.999710	12.942363	6.2596793	0.0258421	0.0504935
856.460840	79.999710	12.974673	6.2048683	0.0257568	0.0501479
858.042773	79.999710	13.004787	6.2192855	0.0265534	0.0514993
859.624707	79.999710	13.001664	6.1812243	0.0265598	0.0514173
861.206543	79.999710	12.97079	6.2532444	0.0266567	0.0516925
862.788184	79.999710	13.005178	6.2059531	0.0270178	0.0521172
864.369824	79.999710	13.007945	6.1434031	0.0275268	0.0528909
865.951270	79.999710	13.015924	6.1335034	0.0269832	0.051642
867.532617	79.999710	13.01282	6.0840092	0.0266204	0.0508633
869.113867	79.999710	13.007878	6.1224875	0.0275933	0.0526414
870.695020	79.999710	13.041371	6.0860801	0.0278279	0.0528111
872.275977	79.999710	13.051684	6.0883574	0.0279592	0.0528699
873.856934	79.999710	13.022855	6.0548811	0.0281161	0.0530535
875.437695	79.999710	13.04993	5.9973116	0.0296108	0.0554742
877.018359	79.999710	13.060031	5.9700665	0.0304573	0.0568949
878.599023	79.999710	13.073324	5.9291997	0.0305384	0.0567312
880.179395	79.999710	13.058825	5.92874	0.0289504	0.0536927
881.759766	79.999710	13.103027	5.974823	0.0304862	0.0561622
883.340039	79.999710	13.086057	5.9390097	0.0295454	0.0542581
884.920117	79.999710	13.071405	5.9324327	0.031593	0.0579254
886.500098	79.999710	13.082408	5.9319668	0.0304697	0.0557396
888.079980	79.999710	13.08078	5.8824244	0.0307098	0.055901
889.659766	79.999710	13.091897	5.905138	0.0318235	0.0578525
891.239453	79.999710	13.092892	5.8332124	0.0306072	0.0553834
892.818945	79.999710	13.118749	5.8273878	0.0303311	0.0546823
894.398438	79.999710	13.117934	5.819943	0.0321401	0.0577653
895.977734	79.999710	13.131616	5.7972665	0.0331321	0.0593692
897.556934	79.999710	13.11089	5.778594	0.0326205	0.0584463
899.135938	79.999710	13.10261	5.8180408	0.0324349	0.0581277
900.714941	79.999710	13.178143	5.6795201	0.0323019	0.0572971
902.293750	79.999710	13.128538	5.74895	0.0322068	0.0573178
903.872461	79.999710	13.180737	5.7180271	0.0339958	0.060245
905.451074	79.999710	13.123223	5.6623473	0.0327528	0.0581199
907.029590	79.999710	13.131167	5.6735106	0.0344501	0.0610979
908.607910	79.999710	13.139012	5.6749973	0.0351593	0.0622495
910.186133	79.999710	13.17936	5.6056027	0.0336903	0.0593309
911.764258	79.999710	13.178853	5.6392884	0.0338208	0.0595466
913.342285	79.999710	13.200814	5.6800208	0.0354561	0.0622358
914.920117	79.999710	13.242282	5.6017389	0.0350152	0.0611335
916.497852	79.999710	13.212328	5.5940151	0.0351425	0.0614416
918.075488	79.999710	13.186076	5.6199098	0.0356938	0.0623522
919.653027	79.999710	13.206901	5.6012068	0.0344254	0.0600104
921.230469	79.999710	13.197682	5.5637345	0.0370965	0.064505
922.807715	79.999710	13.217496	5.6091642	0.0392442	0.0679429
924.384863	79.999710	13.234475	5.5381994	0.0380742	0.0657959
925.961914	79.999710	13.225866	5.495729	0.0387631	0.0668053
927.538770	79.999710	13.259722	5.5303497	0.0412797	0.0709531
929.115527	79.999710	13.23374	5.5094776	0.0402618	0.0690291
930.692188	79.999710	13.22836	5.5120101	0.0440247	0.0753644
932.268750	79.999710	13.253805	5.5076647	0.0464163	0.0790975
933.845117	79.999710	13.287898	5.4397244	0.046991	0.0795697
935.421387	79.999710	13.265938	5.4216175	0.0520218	0.0878967
936.997559	79.999710	13.178596	5.4491339	0.0567017	0.0961956
938.573535	79.999710	13.231565	5.4052763	0.0655677	0.110501
940.149414	79.999710	13.277717	5.4672565	0.0746149	0.12537
941.725195	79.999710	13.352029	5.2817068	0.0843782	0.140158
943.300879	79.999710	13.353815	5.4366179	0.0943967	0.156191
944.876367	79.999710	13.226772	5.4271131	0.100493	0.167784
946.451758	79.999710	13.315962	5.2749472	0.0991769	0.16333
948.027051	79.999710	13.248056	5.3060732	0.100191	0.165347
949.602148	79.999710	13.193739	5.4692645	0.100593	0.166867
951.177148	79.999710	13.332193	5.2544346	0.091078	0.148123
952.752051	79.999710	13.362727	5.1425209	0.0816758	0.132676
954.326758	79.999710	13.262881	5.3314223	0.0799437	0.130559
955.901367	79.999710	13.32926	5.2343159	0.0790307	0.128408
957.475879	79.999710	13.348217	5.1278973	0.0714901	0.115418
959.050195	79.999710	13.33839	5.2609582	0.0687811	0.111135
960.624512	79.999710	13.329802	5.1712337	0.0669452	0.108075
962.198535	79.999710	13.327213	5.2344117	0.0652918	0.105084
963.772559	79.999710	13.37517	5.3083477	0.0667528	0.107012
965.346387	79.999710	13.351755	5.142344	0.0657094	0.105367
966.920020	79.999710	13.414435	5.1754956	0.0584632	0.0930425
968.493652	79.999710	13.374279	5.1928339	0.0595383	0.0949657
970.066992	79.999710	13.4004	5.234498	0.0606951	0.0965714
971.640332	79.999710	13.41327	5.1702871	0.0601196	0.095316
973.213477	79.999710	13.344893	5.1368289	0.058311	0.0928385
974.786523	79.999710	13.406981	5.1529222	0.0587127	0.0928539
976.359473	79.999710	13.418505	5.0707083	0.0577885	0.0909417
977.932227	79.999710	13.378207	5.1224427	0.0576842	0.0914239
979.504785	79.999710	13.331331	5.1871986	0.0600791	0.0956402
981.077344	79.999710	13.373326	5.0318632	0.0590074	0.0931469
982.649707	79.999710	13.40889	5.0036807	0.0596467	0.0937433
984.221875	79.999710	13.396917	5.1038094	0.0594047	0.0934352
985.793945	79.999710	13.3841	5.0216632	0.0628953	0.0988232
987.365918	79.999710	13.349972	5.0731091	0.0616598	0.0969603
988.937793	79.999710	13.457436	5.0507088	0.0596794	0.0929705
990.509375	79.999710	13.401488	4.9826493	0.0596032	0.0930034
992.080957	79.999710	13.419456	4.9990964	0.0596584	0.0926837
993.652344	79.999710	13.419881	4.9659877	0.0618094	0.0957689
995.223633	79.999710	13.436738	5.0022564	0.0651705	0.100915
996.794727	79.999710	13.460722	4.9715667	0.0637131	0.09819
998.365723	79.999710	13.434422	5.0331874	0.0665139	0.102621
999.936523	79.999710	13.505833	4.9092765	0.0671971	0.102557
1012.422852	79.999710	13.493618	4.8114109	0.0474036	0.0729454
1015.876367	79.999710	13.479818	4.8363967	0.0582877	0.0893431
1019.329297	79.999710	13.482917	4.8419819	0.0374423	0.0570429
1022.781836	79.999710	13.505072	4.7605042	0.0378477	0.0571623
1026.233691	79.999710	13.52357	4.7578325	0.0364401	0.0547679
1029.685059	79.999710	13.505781	4.7658825	0.0332916	0.0498817
1033.135938	79.999710	13.522083	4.7227979	0.0316673	0.0472087
1036.586230	79.999710	13.518262	4.6677289	0.0309953	0.0460697
1040.036035	79.999710	13.55877	4.6353145	0.0248727	0.0367084
1043.485352	79.999710	13.531522	4.6821337	0.0253774	0.0374959
1046.934082	79.999710	13.556274	4.6234307	0.0240723	0.0354136
1050.382324	79.999710	13.556528	4.611053	0.0214691	0.0315025
1053.830078	79.999710	13.57075	4.5806274	0.022229	0.0325012
1057.277344	79.999710	13.573135	4.5671148	0.0200782	0.029294
1060.724121	79.999710	13.586406	4.5530739	0.0210947	0.03066
1064.170410	79.999710	13.600174	4.5233498	0.0208892	0.0302212
1067.616113	79.999710	13.58835	4.4944811	0.0188506	0.027205
1071.061426	79.999710	13.601314	4.4761267	0.0192869	0.0277121
1074.506250	79.999710	13.597598	4.4852924	0.0178409	0.0255379
1077.950586	79.999710	13.620489	4.4531198	0.0182615	0.0259831
1081.394434	79.999710	13.632209	4.4365396	0.0184035	0.0260059
1084.837891	79.999710	13.625812	4.421617	0.0186543	0.0262683
1088.280762	79.999710	13.639208	4.3967843	0.019486	0.0272276
1091.723242	79.999710	13.642586	4.3948054	0.0198587	0.0276245
1095.165332	79.999710	13.647888	4.353179	0.0191458	0.026436
1098.606836	79.999710	13.652564	4.3564	0.0189577	0.0260682
1102.047949	79.999710	13.668214	4.3164196	0.019795	0.0270078
1105.488672	79.999710	13.669501	4.3123178	0.0188045	0.0255487
1108.928906	79.999710	13.675025	4.3019538	0.0182268	0.024621
1112.368750	79.999710	13.676907	4.2822075	0.0185716	0.0249769
1115.808105	79.999710	13.693213	4.2600818	0.0181552	0.0243008
1119.247070	79.999710	13.700624	4.2468591	0.0189381	0.0252339
1122.685645	79.999710	13.687954	4.2287092	0.0179585	0.0238782
1126.123730	79.999710	13.711097	4.216023	0.0185	0.0244858
1129.561426	79.999710	13.708808	4.1883149	0.0188297	0.0248601
1132.998730	79.999710	13.713376	4.1697555	0.0180916	0.0238115
1136.435645	79.999710	13.7369	4.151546	0.0192381	0.0252274
1139.872168	79.999710	13.720277	4.1616406	0.0184493	0.0241741
1143.308203	79.999710	13.735589	4.1255507	0.0180355	0.0235453
1146.743945	79.999710	13.741713	4.0937891	0.0187593	0.0244407
1150.179297	79.999710	13.746416	4.086925	0.0191969	0.0249187
1153.614258	79.999710	13.745902	4.0785432	0.0181786	0.0235675
1157.048828	79.999710	13.762478	4.0501637	0.0181257	0.0233685
1160.483008	79.999710	13.758143	4.0595489	0.0195857	0.0252351
1163.916797	79.999710	13.761105	4.0247302	0.0182492	0.0233992
1167.350195	79.999710	13.752819	4.0252147	0.018629	0.0238326
1170.783301	79.999710	13.761169	4.009232	0.0188557	0.0239872
1174.216016	79.999710	13.794005	3.9894717	0.0194264	0.0245886
1177.648438	79.999710	13.785426	3.9969275	0.0192353	0.0242252
1181.080469	79.999710	13.793715	3.9756441	0.0190009	0.0238198
1184.512109	79.999710	13.793168	3.9657965	0.020338	0.0253608
1187.943457	79.999710	13.800296	3.9424169	0.0193598	0.0240295
1191.374512	79.999710	13.792745	3.9493582	0.0202688	0.0250196
1194.805176	79.999710	13.805463	3.9368122	0.0188109	0.0231122
1198.235547	79.999710	13.807474	3.8988538	0.0203143	0.0247913
1201.665527	79.999710	13.825872	3.8907704	0.020477	0.0248664
1205.095215	79.999710	13.818387	3.864223	0.0203432	0.0245834
1208.524609	79.999710	13.844002	3.8567078	0.0224709	0.0270171
1211.953711	79.999710	13.839544	3.8369277	0.0210795	0.0252121
1215.382422	79.999710	13.856935	3.8446798	0.021729	0.0258906
1218.810938	79.999710	13.842734	3.8184938	0.0214347	0.0254582
1222.239063	79.999710	13.847778	3.8068838	0.0220962	0.0261779
1225.666895	79.999710	13.862796	3.7775311	0.0207042	0.0243962
1229.094531	79.999710	13.847506	3.792239	0.0220128	0.0259388
1232.521777	79.999710	13.85858	3.7680943	0.0226677	0.026609
1235.948828	79.999710	13.857274	3.7594604	0.0231719	0.0271251
1239.375586	79.999710	13.878221	3.720582	0.0227712	0.0265558
1242.801953	79.999710	13.872287	3.7412124	0.0227116	0.0264556
1246.228223	79.999710	13.878498	3.7245746	0.0239908	0.0278886
1249.654102	79.999710	13.869974	3.7069807	0.0224402	0.0260502
1253.079785	79.999710	13.890389	3.6887691	0.0211225	0.0244487
1256.505176	79.999710	13.892036	3.6972873	0.0234331	0.0270571
1259.930273	79.999710	13.908413	3.6722515	0.0244671	0.0281688
1263.355273	79.999710	13.891933	3.6528416	0.0233632	0.0268548
1266.779883	79.999710	13.909204	3.6507871	0.0226641	0.0259458
1270.204297	79.999710	13.894076	3.6376147	0.0242327	0.0277291
1273.628516	79.999710	13.90094	3.6138132	0.0241393	0.0274871
1277.052441	79.999710	13.91584	3.6279187	0.0240004	0.0272619
1280.476172	79.999710	13.91804	3.6039295	0.0254516	0.0287635
1283.899609	79.999710	13.915808	3.5928292	0.0257276	0.0290005
1287.322949	79.999710	13.945333	3.5900474	0.0244031	0.0273261
1290.745996	79.999710	13.927282	3.5719864	0.0263082	0.0294179
1294.168848	79.999710	13.931867	3.5498831	0.026825	0.0298229
1297.591504	79.999710	13.924925	3.5668795	0.0286561	0.0317344
1301.013965	79.999710	13.935809	3.5350029	0.0289154	0.0318646
1304.436230	79.999710	13.955994	3.5128856	0.0256628	0.0281058
1307.858301	79.999710	13.956366	3.5208104	0.0278401	0.0303767
1311.280078	79.999710	13.954131	3.5009577	0.0275158	0.0298893
1314.701758	79.999710	13.963725	3.4871399	0.0279819	0.0302357
1318.123340	79.999710	13.942333	3.4848456	0.0302895	0.0326554
1321.544629	79.999710	13.985889	3.4521663	0.0286623	0.0306147
1324.965723	79.999710	13.954579	3.462991	0.0315768	0.0337285
1328.386719	79.999710	13.964917	3.4409575	0.028518	0.0302704
1331.807520	79.999710	13.971997	3.4310746	0.0321736	0.0340592
1335.228223	79.999710	13.97987	3.4079385	0.0310548	0.0327357
1338.648730	79.999710	13.987207	3.4098916	0.0313694	0.0329165
1342.069043	79.999710	13.977677	3.3997688	0.0313164	0.0328246
1345.489258	79.999710	13.994473	3.3856502	0.0309893	0.0323056
1348.909277	79.999710	13.986541	3.40324	0.0312634	0.0325476
1352.329199	79.999710	14.012862	3.3720636	0.0308726	0.0320154
1355.749023	79.999710	14.006216	3.4136	0.0344635	0.0357033
1359.168652	79.999710	13.988431	3.4439631	0.034723	0.0360532
1362.588184	79.999710	13.979379	3.3124259	0.0332458	0.0343428
1366.007617	79.999710	13.995811	3.2744155	0.0356813	0.0366993
1369.426855	79.999710	13.997555	3.2775168	0.0357213	0.0367112
1372.845996	79.999710	14.035164	3.2509439	0.0367022	0.037428
1376.265039	79.999710	14.0264	3.2853038	0.0333216	0.0340649
1379.684082	79.999710	14.014915	3.3232107	0.0398824	0.0408026
1383.102930	79.999710	14.020289	3.3363221	0.0433598	0.044199
1386.521680	79.999710	14.047975	3.3141663	0.0389787	0.0396535
1389.940332	79.999710	14.035265	3.2229574	0.0394977	0.0400073
1393.358887	79.999710	14.022515	3.2086473	0.0389995	0.0395171
1396.777344	79.999710	14.044633	3.1917241	0.0373232	0.0376883
1400.195801	79.999710	14.042134	3.1884363	0.0412257	0.0414408
1403.614063	79.999710	14.028378	3.2270298	0.0369986	0.0372345
1407.032324	79.999710	14.022085	3.1911211	0.0425882	0.0427799
1410.450586	79.999710	14.036946	3.2103386	0.0392872	0.0392141
1413.868652	79.999710	14.051373	3.2226212	0.0384934	0.038358
1417.286719	79.999710	14.059628	3.1978648	0.0386628	0.0383777
1420.704785	79.999710	14.071972	3.1955428	0.035551	0.0351028
1424.122754	79.999710	14.076138	3.1780107	0.042614	0.0419545
1427.540625	79.999710	14.057029	3.1852481	0.0395328	0.038809
1430.958496	79.999710	14.074636	3.1522729	0.0407252	0.0397305
1434.376367	79.999710	14.083686	3.1437042	0.0407897	0.0396883
1437.794141	79.999710	14.068088	3.1359632	0.0396343	0.0384042
1441.211914	79.999710	14.080657	3.1591456	0.0407566	0.0393315
1444.629688	79.999710	14.073699	3.1244857	0.0418709	0.0402645
1448.047363	79.999710	14.03466	3.1365547	0.0416476	0.0399993
1451.465039	79.999710	14.101588	3.1015191	0.0428248	0.0407487
1454.882813	79.999710	14.065302	3.1153641	0.0434956	0.0414108
1458.300488	79.999710	14.076319	3.0793314	0.0401818	0.0380128
1461.718164	79.999710	14.094954	3.0898113	0.0499731	0.047033
1465.135840	79.999710	14.087643	3.0848296	0.0431886	0.0405588
1468.553516	79.999710	14.09799	3.0732594	0.0484181	0.0453321
1471.971191	79.999710	14.081429	3.0677066	0.0473976	0.044183
1475.388867	79.999710	14.081066	3.0586271	0.0461518	0.0429342
1478.806543	79.999710	14.115811	3.0281169	0.0520549	0.0481019
1482.224316	79.999710	14.102351	3.051743	0.0501578	0.0462564
1485.642090	79.999710	14.10706	3.0491359	0.0466019	0.0429016
1489.059863	79.999710	14.121696	2.9978006	0.0516814	0.0473047
1492.477734	79.999710	14.109851	2.9618847	0.0515146	0.0469863
1495.895508	79.999710	14.117387	3.0193784	0.052654	0.0480199
1499.313477	79.999710	14.098578	2.9915457	0.0511155	0.0465524
1502.731445	79.999710	14.110955	2.9934435	0.0590269	0.0536214
1506.149414	79.999710	14.120201	2.9934082	0.0554546	0.0503026
1509.567480	79.999710	14.107054	2.9767349	0.0559835	0.0506563
1512.985547	79.999710	14.124855	2.9550166	0.0558254	0.050297
1516.403711	79.999710	14.122812	2.9825165	0.0559898	0.050466
1519.821973	79.999710	14.145038	2.9356196	0.0499132	0.0448454
1523.240234	79.999710	14.147882	2.9209087	0.0594989	0.0531495
1526.658691	79.999710	14.120687	2.9452446	0.0600579	0.0538705
1530.077148	79.999710	14.12169	2.9381363	0.0544511	0.0487867
1533.495703	79.999710	14.147538	2.9199052	0.0566892	0.0504605
1536.914258	79.999710	14.147292	2.9079325	0.0534796	0.0476439
1540.333008	79.999710	14.127022	2.9257874	0.0618277	0.0551027
1543.751855	79.999710	14.15144	2.911658	0.0585832	0.052067
1547.170801	79.999710	14.152034	2.8918092	0.0665364	0.05883
1550.589844	79.999710	14.14361	2.876847	0.060133	0.053196
1554.008887	79.999710	14.157871	2.8858964	0.064069	0.0566222
1557.428223	79.999710	14.167184	2.8938208	0.0643034	0.0565623
1560.847559	79.999710	14.135818	2.8632023	0.067837	0.0596862
1564.266992	79.999710	14.186401	2.8423014	0.0597919	0.0523364
1567.686621	79.999710	14.106048	2.8611009	0.0687971	0.0604103
1571.106348	79.999710	14.161654	2.8459549	0.064333	0.0560683
1574.526270	79.999710	14.166327	2.8350487	0.0686187	0.0597699
1577.946289	79.999710	14.147032	2.8238566	0.0715131	0.0621049
1581.366406	79.999710	14.141576	2.8231726	0.0667675	0.0577358
1584.786719	79.999710	14.160085	2.8462207	0.0711509	0.0615285
1588.207227	79.999710	14.167651	2.7847271	0.0752464	0.0646349
1591.627832	79.999710	14.174653	2.7955313	0.0663957	0.0568351
1595.048535	79.999710	14.179196	2.7922988	0.0780624	0.0665013
1598.469531	79.999710	14.180437	2.8061283	0.0683913	0.0583384
1601.890625	79.999710	14.186372	2.788341	0.0785672	0.0666453
1605.311816	79.999710	14.167113	2.8041487	0.0860365	0.0727837
1608.733301	79.999710	14.172542	2.7836792	0.0773396	0.0651159
1612.154883	79.999710	14.196474	2.7554922	0.0783775	0.0657833
1615.576758	79.999710	14.187334	2.7481208	0.0868749	0.0726221
1618.998730	79.999710	14.153037	2.7542598	0.0812677	0.06762
1622.420898	79.999710	14.179004	2.77367	0.0813821	0.0677667
1625.843262	79.999710	14.210182	2.7106328	0.0875288	0.0723822
1629.265918	79.999710	14.187074	2.7368467	0.0908542	0.074708
1632.688672	79.999710	14.17284	2.705584	0.0918565	0.0755468
1636.111719	79.999710	14.2406	2.6879661	0.0946575	0.0772467
1639.534961	79.999710	14.226403	2.7187617	0.0910571	0.0741502
1642.958398	79.999710	14.166699	2.701297	0.0972158	0.0789889
1646.382031	79.999710	14.223968	2.7016366	0.10323	0.0836557
1649.805859	79.999710	14.205654	2.6949866	0.109028	0.0880871
1653.230078	79.999710	14.209209	2.702641	0.0953636	0.0767318
1656.654297	79.999710	14.264564	2.6747007	0.115628	0.0922105
1660.078906	79.999710	14.200587	2.7052548	0.121209	0.0971535
1663.503711	79.999710	14.24745	2.615078	0.112496	0.0892905
1666.928906	79.999710	14.182673	2.6688581	0.121709	0.0969825
1670.354102	79.999710	14.200768	2.6974082	0.125992	0.0998714
1673.779688	79.999710	14.242813	2.6390243	0.192039	0.151796
1677.205664	79.999710	14.204256	2.6436684	0.138241	0.1096
1680.631641	79.999710	14.18114	2.6452956	0.221524	0.175594
1684.058008	79.999710	14.162528	2.6161914	0.3461	0.273649
1687.484766	79.999710	14.283573	2.6124947	0.360894	0.280881
1690.911719	79.999710	14.306138	2.5134711	0.309962	0.243658
1694.338867	79.999710	14.122416	2.6433578	0.689301	0.547749
1697.766406	79.999710	14.351388	2.3113973	0.637576	0.489004
