Repository: jtrujil43/Ellipsometry

# Physics::Ellipsometry::VASE

Variable Angle Spectroscopic Ellipsometry data fitting for Perl / PDL.

## Description

Physics::Ellipsometry::VASE provides a framework for fitting optical thin-film
models to VASE data using the Levenberg-Marquardt algorithm.  It handles:

- **Data loading** — simple whitespace-delimited files and native J.A. Woollam
  VASE instrument format (auto-detected)
- **Weighted fitting** — uses measured uncertainties (sigma) from Woollam files
- **Numerical Jacobian** — automatic relative-step finite differences
- **Plotting** — multi-angle color-coded overlays via PDL::Graphics::Gnuplot

## Synopsis

```perl
use PDL;
use PDL::NiceSlice;
use Physics::Ellipsometry::VASE;

my $vase = Physics::Ellipsometry::VASE->new(layers => 1);
$vase->load_data('measurement.dat');

sub my_model {
    my ($params, $x) = @_;
    my $wavelength = $x->(:,0);   # nm
    my $angle      = $x->(:,1);   # degrees

    my $psi   = $params->(0) + $params->(1) / $wavelength**2;
    my $delta = $params->(2) + $params->(3) * $wavelength;

    return cat($psi, $delta)->flat;
}

$vase->set_model(\&my_model);
my $fitted = $vase->fit(pdl [45, 1e4, 120, 0.01]);

# Optional: plot results (requires PDL::Graphics::Gnuplot)
$vase->plot($fitted, output => 'fit.png');
```

## Data Formats

### Simple format

```

# Wavelength(nm)  Angle(deg)  Psi(deg)  Delta(deg)
400  70  45.0  120.0
410  70  44.5  121.0
```

### Woollam VASE format

Recognised automatically when line 2 begins with `VASEmethod[`.  Header
metadata is stored as object attributes; sigma columns are extracted and used
as fit weights.

**Example Woollam file format:**
```
w1_11012006
VASEmethod[EllipsometerType=4, Isotropic, FixedPol=45.00, ZoneAve=1, Revs=40, OffsetMode=2, Offset1=0, Offset2=0, Offset3=0, WVASE=3.616, HardVer=17.034, Wed Nov 01 15:19:00 2006]
Original[w1_11012006.dat]
nm
245.732520	64.999634	14.355849	149.18707	0.04032	0.132363
247.331348	64.999634	14.181567	150.33243	0.0433035	0.141132
```

**Loading Woollam files:**
```perl
use Physics::Ellipsometry::VASE;
use PDL;

my $vase = Physics::Ellipsometry::VASE->new(layers => 1);
my $data = $vase->load_data('woollam_data.dat');

# Access header metadata
print "Sample: ", $vase->{sample_name}, "\n";        # w1_11012006
print "Method: ", $vase->{vase_method}, "\n";        # VASEmethod[...] content
print "Original: ", $vase->{original_file}, "\n";    # Original[...] content
print "Units: ", $vase->{units}, "\n";               # nm

# Access measurement uncertainties (automatically used as fit weights)
if (defined $vase->{sigma}) {
    my $sigma_psi   = $vase->{sigma}->(0,:);  # psi uncertainties
    my $sigma_delta = $vase->{sigma}->(1,:);  # delta uncertainties
    print "Has sigma columns for weighted fitting\n";
}
```

The weighted fitting automatically uses the sigma columns when present, giving less weight to measurements with larger uncertainties during the Levenberg-Marquardt optimization.

## Examples

The `examples/` directory contains working scripts:

| Script | Description |
|--------|-------------|
| `fit_linear.pl` | Minimal linear dispersion model |
| `vase_test_fit.pl` | Cauchy thin-film model (Ta₂O₅ on Si) with complex Fresnel equations |
| `vase_tauc_lorentz_fit.pl` | Tauc-Lorentz oscillator with numerical Kramers-Kronig |

## Model Function Contract

```perl
sub model {
    my ($params, $x) = @_;
    # $params — PDL piddle of fit parameters
    # $x      — (npts, 2) piddle: col 0 = wavelength (nm), col 1 = angle (deg)
    #
    # Must return: cat($psi, $delta)->flat
    #   — flat piddle of length 2*npts (all psi then all delta)
}
```

File: data/Metal_Oxides/tantalum oxide/Cap_02082007/wafer_6_02082007.dat (part 1 of 5)
Wafer 6 02082007
VASEmethod[EllipsometerType=4, Isotropic, FixedPol=45.00, ZoneAve=1, Revs=100, OffsetMode=2, Offset1=0, Offset2=0, Offset3=0, WVASE=3.616, HardVer=17.034, Mon Feb 12 12:00:06 2007]
Original[wafer_6_02082007.dat]
nm
245.732520	64.999634	14.357043	149.13069	0.0282533	0.0928103
247.331348	64.999634	14.164236	150.36562	0.0266684	0.0869796
248.930176	64.999634	13.90371	151.20773	0.0271628	0.0887906
250.529053	64.999634	13.633606	152.51964	0.0282941	0.0921765
252.127954	64.999634	13.367657	153.72891	0.0283065	0.0919716
253.726855	64.999634	13.132498	154.92532	0.0270439	0.0875229
255.325781	64.999634	12.850097	155.54622	0.0274574	0.0894827
256.924731	64.999634	12.610427	156.57904	0.0282642	0.0919995
258.523706	64.999634	12.386112	157.28925	0.0287837	0.0938723
260.122681	64.999634	12.14432	157.98029	0.0287156	0.0941215
261.721680	64.999634	11.974045	158.26839	0.0296955	0.0977605
263.320703	64.999634	11.82554	158.22665	0.0287181	0.0953371
264.919751	64.999634	11.900912	158.55315	0.0288562	0.0944156
266.518799	64.999634	12.144982	159.22951	0.0301408	0.0954601
268.117871	64.999634	12.44537	161.17751	0.0294321	0.0884902
269.716968	64.999634	12.84289	164.4241	0.0295846	0.0827608
271.316089	64.999634	13.176766	169.57355	0.0299122	0.0773774
272.915210	64.999634	13.179257	176.33917	0.0315166	0.0782178
274.514331	64.999634	12.982285	185.25758	0.0329295	0.0832987
276.113501	64.999634	12.313932	195.90788	0.0328201	0.0953942
277.712646	64.999634	11.160084	209.63626	0.0332318	0.129875
279.311841	64.999634	9.3376884	228.14114	0.0293908	0.188693
280.911035	64.999634	7.1307731	255.9648	0.0243805	0.313701
282.510254	64.999634	5.585474	-50.664291	0.0334186	0.378372
284.109473	64.999634	7.5437837	14.541437	0.0451904	0.209057
285.708716	64.999634	12.075206	53.335953	0.0359827	0.192526
287.307959	64.999634	15.996105	78.616432	0.02793	0.144068
288.907202	64.999634	19.040108	96.948959	0.0263289	0.111637
290.506494	64.999634	21.271173	111.48331	0.0255689	0.0875422
292.105762	64.999634	22.975027	125.10924	0.0255921	0.0709875
293.705078	64.999634	24.311502	136.13072	0.0251581	0.05828
295.304370	64.999634	25.246128	147.26256	0.0250181	0.0489275
296.903687	64.999634	26.017193	157.63977	0.0260769	0.0441169
298.503027	64.999634	26.618954	167.67216	0.025615	0.0390387
300.102368	64.999634	26.892162	177.72076	0.0256147	0.0372429
301.701709	64.999634	27.118359	187.1602	0.0245922	0.0363557
303.301074	64.999634	27.226828	196.72519	0.0247454	0.0393306
304.900439	64.999634	27.311272	206.29068	0.0241158	0.0421984
306.499805	64.999634	27.39147	215.77394	0.024683	0.0479373
308.099194	64.999634	27.577087	225.18214	0.0249082	0.053255
309.698584	64.999634	27.74407	234.26729	0.025809	0.0597062
311.297998	64.999634	28.081537	243.88536	0.0261442	0.0642104
312.897388	64.999634	29.243082	252.94093	0.0287028	0.0710986
314.496802	64.999634	30.640343	262.52917	0.0329383	0.080302
316.096216	64.999634	32.826756	-87.025696	0.037213	0.0859946
317.695654	64.999634	36.223061	-75.18364	0.0458767	0.0967999
319.295093	64.999634	40.703518	-60.313427	0.0564409	0.10655
320.894531	64.999634	45.830105	-38.488712	0.0674984	0.109731
322.493970	64.999634	48.179447	-8.6312437	0.0756269	0.104051
324.093408	64.999634	46.068977	20.936169	0.0701679	0.103116
325.692871	64.999634	41.56818	41.593124	0.0578167	0.098257
327.292334	64.999634	37.455032	55.320377	0.0469218	0.0897686
328.891797	64.999634	34.473076	65.591766	0.0398234	0.083892
330.491260	64.999634	32.361904	73.972321	0.0335093	0.0758862
332.090723	64.999634	30.943842	81.348434	0.0300491	0.0715643
333.690186	64.999634	29.978788	87.978531	0.0275381	0.0677139
335.289673	64.999634	29.353758	94.910423	0.0258148	0.0643191
336.889136	64.999634	28.988535	100.89829	0.0245674	0.0611868
338.488623	64.999634	28.659164	106.89623	0.0237498	0.0588483
340.088110	64.999634	28.578724	112.68425	0.0242971	0.0592041
341.687573	64.999634	28.548246	118.55351	0.0235752	0.0561493
343.287061	64.999634	28.468151	124.29096	0.0227494	0.0530221
344.886548	64.999634	28.436436	129.53831	0.0230501	0.0525145
346.486035	64.999634	28.528538	134.94092	0.0222746	0.0493399
348.085522	64.999634	28.591402	140.17682	0.0217026	0.0470519
349.684985	64.999634	28.616245	145.45027	0.0213793	0.0457419
351.284473	64.999634	28.687498	150.46452	0.0215434	0.0453327
352.883960	64.999634	28.680952	155.52063	0.021705	0.0448661
354.483423	64.999634	28.718699	160.39554	0.0227202	0.0465748
356.082910	64.999634	28.744482	165.34024	0.0214903	0.0443544
357.682373	64.999634	28.722483	170.18863	0.0217032	0.0451999
359.281860	64.999634	28.840277	174.91501	0.0220095	0.0455227
360.881323	64.999634	28.825701	179.75378	0.0216402	0.0446939
362.480786	64.999634	28.903202	184.2356	0.021205	0.0442229
364.080249	64.999634	28.980015	188.80232	0.0214254	0.0456999
365.679712	64.999634	28.952408	193.37856	0.0210173	0.0454543
367.279175	64.999634	29.01449	197.53922	0.0214494	0.0464042
368.878613	64.999634	29.087936	201.83263	0.0222807	0.0483149
370.478052	64.999634	29.024979	206.01144	0.0242723	0.0535785
372.077490	64.999634	29.091114	210.10416	0.0252093	0.0567471
373.676929	64.999634	29.196434	214.27473	0.0237838	0.0541677
375.276367	64.999634	29.358946	218.51067	0.0242094	0.0551353
376.875781	64.999634	29.408558	222.39679	0.0221545	0.0505366
378.475195	64.999634	29.575171	226.38022	0.021975	0.0503481
380.074609	64.999634	29.721615	230.16748	0.0214392	0.0493863
381.673999	64.999634	29.950743	233.89275	0.021595	0.0497687
383.273389	64.999634	30.216404	237.55849	0.0225258	0.0517186
384.872778	64.999634	30.475374	241.38045	0.0236805	0.0541316
386.472168	64.999634	30.853132	245.00482	0.023131	0.0525455
388.071533	64.999634	31.363495	248.6786	0.0234724	0.0528388
389.670898	64.999634	31.90048	251.96022	0.0245103	0.0545977
391.270239	64.999634	32.528831	255.28418	0.0248104	0.0546172
392.869580	64.999634	33.264599	258.63605	0.0257111	0.0559442
394.468921	64.999634	34.264317	261.91257	0.0265396	0.0569593
396.068237	64.999634	35.438858	265.07623	0.0273556	0.0578331
397.667554	64.999634	36.778088	268.37927	0.0284369	0.0591866
399.266846	64.999634	38.467766	-88.366394	0.0306839	0.0628762
400.866138	64.999634	40.443268	-85.141197	0.031579	0.0639082
402.465405	64.999634	42.774975	-81.15963	0.0335237	0.0673125
404.064673	64.999634	45.544579	-76.905167	0.0362765	0.072726
405.663916	64.999634	49.00975	-71.668823	0.0392519	0.0795412
407.263159	64.999634	52.750481	-65.429985	0.0418865	0.0873996
408.862378	64.999634	57.037575	-56.803082	0.0436665	0.0967315
410.461572	64.999634	61.276539	-44.212536	0.046312	0.112812
412.060791	64.999634	64.683289	-27.38796	0.0483656	0.13156
413.659961	64.999634	65.87825	-6.8533897	0.0486849	0.139338
415.259131	64.999634	64.702568	13.160065	0.0476915	0.130494
416.858301	64.999634	61.624153	29.354185	0.0447097	0.111354
418.457422	64.999634	57.602661	41.275734	0.0441541	0.100882
420.056592	64.999634	53.829704	49.510262	0.0375622	0.0812061
421.655664	64.999634	50.282066	55.479015	0.0334893	0.069966
423.254785	64.999634	47.399914	59.8139	0.0291873	0.0598617
424.853857	64.999634	44.914631	63.548733	0.0270906	0.0550605
426.452930	64.999634	42.791393	66.765221	0.0248714	0.0504428
428.051953	64.999634	40.793327	69.716637	0.0232687	0.0473733
429.650977	64.999634	39.214478	72.426735	0.0217869	0.0446574
431.250000	64.999634	38.012135	75.142395	0.0202325	0.041738
432.848975	64.999634	36.98354	77.410439	0.0190739	0.0396038
434.447949	64.999634	36.002373	79.811981	0.0177755	0.0371758
436.046924	64.999634	35.1703	82.092072	0.0172006	0.0362484
437.645850	64.999634	34.514923	84.46788	0.016591	0.0352192
439.244727	64.999634	33.959721	86.54496	0.015961	0.0341302
440.843652	64.999634	33.458721	88.84021	0.0148411	0.0319386
442.442529	64.999634	33.034943	91.271797	0.014701	0.0317969
444.041357	64.999634	32.677429	93.482025	0.0145668	0.031645
445.640186	64.999634	32.348244	95.759964	0.0138394	0.030216
447.239014	64.999634	32.076481	98.092163	0.0138679	0.0304387
448.837793	64.999634	31.848774	100.34281	0.0130322	0.0287609
450.436572	64.999634	31.643177	102.6026	0.01313	0.0291392
452.035303	64.999634	31.464861	104.94891	0.0130093	0.0290147
453.634033	64.999634	31.306221	107.21298	0.0132527	0.0296913
455.232715	64.999634	31.180288	109.56847	0.0127985	0.0287802
456.831396	64.999634	31.050961	111.96624	0.0122516	0.0276544
458.430078	64.999634	30.97077	114.09577	0.0122656	0.0277719
460.028711	64.999634	30.899401	116.35934	0.0116688	0.0265056
461.627295	64.999634	30.831127	118.61369	0.0113084	0.025765
463.225879	64.999634	30.779753	120.92431	0.0113309	0.025875
464.824463	64.999634	30.723564	123.21079	0.0114498	0.0261951
466.422949	64.999634	30.666794	125.45992	0.0109781	0.0251523
468.021484	64.999634	30.644079	127.74876	0.0107688	0.0246978
469.619971	64.999634	30.612204	129.9212	0.0102931	0.0236375
471.218408	64.999634	30.567284	132.15997	0.0108348	0.0249218
472.816846	64.999634	30.560396	134.37408	0.0104461	0.0240447
474.415234	64.999634	30.572506	136.63225	0.0103924	0.0239185
476.013623	64.999634	30.525877	138.7346	0.0101467	0.0233373
477.611963	64.999634	30.532009	141.00655	0.00985888	0.022631
479.210254	64.999634	30.538511	143.12836	0.00997597	0.0228298
480.808545	64.999634	30.54162	145.2944	0.00988043	0.0225365
482.406836	64.999634	30.536596	147.43257	0.00961954	0.0218659
484.005029	64.999634	30.550394	149.6095	0.00961398	0.021791
485.603271	64.999634	30.54788	151.79167	0.0093512	0.0211246
487.201416	64.999634	30.543821	153.76019	0.00881182	0.0198644
488.799561	64.999634	30.556782	155.71072	0.00927329	0.0208371
490.397656	64.999634	30.580175	157.90024	0.00945189	0.0211669
491.995752	64.999634	30.599777	159.97673	0.00907658	0.0202285
493.593799	64.999634	30.614107	162.11566	0.00936468	0.0207449
495.191846	64.999634	30.61697	164.10875	0.00944915	0.0207993
496.789795	64.999634	30.62937	166.15845	0.0093267	0.0204202
498.387744	64.999634	30.6556	168.20343	0.00927937	0.0201896
499.985693	64.999634	30.660051	170.16119	0.00895792	0.0193854
501.583594	64.999634	30.705318	172.13779	0.00913325	0.0196456
503.181445	64.999634	30.735254	174.15363	0.00910692	0.0194808
504.779248	64.999634	30.736744	176.10899	0.00897629	0.019125
506.377051	64.999634	30.772266	178.08705	0.00874034	0.0185315
507.974805	64.999634	30.777523	179.99599	0.00848302	0.017913
509.572510	64.999634	30.811085	181.9648	0.00862834	0.0181321
511.170215	64.999634	30.858978	183.88861	0.00853354	0.0178451
512.767871	64.999634	30.898254	185.77538	0.00877541	0.0182376
514.365479	64.999634	30.918226	187.63791	0.00825851	0.0170955
515.963037	64.999634	30.937769	189.50589	0.00847054	0.0174636
517.560596	64.999634	30.960062	191.336	0.00863475	0.0177273
519.158105	64.999634	31.037329	193.15298	0.00861061	0.0175947
520.755566	64.999634	31.051779	194.92088	0.0090089	0.0183473
522.353027	64.999634	31.104153	196.68112	0.00943573	0.0191792
523.950391	64.999634	31.115864	198.40872	0.00934772	0.0189713
525.547754	64.999634	31.163086	200.08395	0.00926044	0.0187597
527.145068	64.999634	31.19018	201.81255	0.00898436	0.0182011
528.742383	64.999634	31.251125	203.47612	0.00875769	0.0177368
530.339600	64.999634	31.289591	205.16736	0.00845058	0.0170982
531.936816	64.999634	31.351845	206.88939	0.00873296	0.0176718
533.533984	64.999634	31.388657	208.59155	0.00818552	0.0165744
535.131104	64.999634	31.456696	210.32056	0.00850208	0.0172234
536.728174	64.999634	31.507294	212.00214	0.00835586	0.0169294
538.325244	64.999634	31.569054	213.65341	0.00842531	0.0170818
539.922266	64.999634	31.626944	215.29721	0.0080915	0.0164227
541.519189	64.999634	31.700346	216.94588	0.00828237	0.0168387
543.116113	64.999634	31.777876	218.55006	0.00830021	0.0169096
544.712988	64.999634	31.836014	220.09589	0.00835909	0.0170729
546.309863	64.999634	31.903196	221.74564	0.00828809	0.0169918
547.906641	64.999634	31.980417	223.31651	0.0081641	0.0167963
549.503369	64.999634	32.060516	224.80038	0.00801715	0.0165424
551.100098	64.999634	32.158333	226.37895	0.00789104	0.0163365
552.696777	64.999634	32.250038	227.83713	0.0081479	0.0169157
554.293359	64.999634	32.337933	229.32457	0.00834464	0.0173768
555.889941	64.999634	32.430672	230.80641	0.00776444	0.016213
557.486475	64.999634	32.534706	232.27122	0.0081886	0.0171468
559.082959	64.999634	32.630398	233.72279	0.00804124	0.0168837
560.679395	64.999634	32.780331	235.0529	0.00818133	0.0172046
562.275830	64.999634	32.875923	236.4426	0.00830064	0.0175059
563.872168	64.999634	32.991215	237.84795	0.00808376	0.0170958
565.468457	64.999634	33.1404	239.15102	0.0082354	0.0174457
567.064697	64.999634	33.28521	240.46777	0.00828051	0.0175754
568.660938	64.999634	33.427319	241.81506	0.00813448	0.0173019
570.257080	64.999634	33.580383	243.05606	0.00785781	0.0167369
571.853223	64.999634	33.753757	244.28195	0.00786834	0.016774
573.449268	64.999634	33.922443	245.52541	0.00759862	0.0162145
575.045313	64.999634	34.098732	246.77596	0.00774021	0.0165289
576.641260	64.999634	34.284622	247.91504	0.00773684	0.0165233
578.237207	64.999634	34.498066	249.08099	0.0074284	0.0158586
579.833057	64.999634	34.690758	250.19917	0.00780111	0.0166509
581.428857	64.999634	34.922264	251.39549	0.0075127	0.0160237
583.024658	64.999634	35.174675	252.47374	0.00774798	0.0165016
584.620361	64.999634	35.421684	253.5495	0.00759295	0.0161488
586.216064	64.999634	35.672112	254.57552	0.00781527	0.0165948
587.811670	64.999634	35.957668	255.53523	0.00788486	0.0167029
589.407227	64.999634	36.269779	256.54147	0.00792359	0.0167394
591.002734	64.999634	36.562611	257.54053	0.00814262	0.0171605
592.598193	64.999634	36.919594	258.37555	0.00852472	0.0179
594.193604	64.999634	37.299572	259.40738	0.00820798	0.0171732
595.788965	64.999634	37.656109	260.27072	0.00806368	0.0168135
597.384277	64.999634	38.064281	261.16733	0.00843081	0.01751
598.979541	64.999634	38.475353	261.88815	0.00845783	0.0174956
600.574756	64.999634	38.928768	262.78598	0.00852769	0.0175684
602.169873	64.999634	39.431412	263.52588	0.00859142	0.0176206
603.764990	64.999634	39.927795	264.27014	0.00864346	0.0176553
605.360010	64.999634	40.473827	264.98856	0.00888146	0.0180662
606.954980	64.999634	41.062813	265.68326	0.00866244	0.0175494
608.549902	64.999634	41.688747	266.40259	0.00887359	0.0179104
610.144775	64.999634	42.357525	267.01541	0.00889296	0.0178893
611.739600	64.999634	43.063198	267.70303	0.00906029	0.0181765
613.334375	64.999634	43.83197	268.2381	0.00942546	0.0188703
614.929053	64.999634	44.648853	268.8259	0.0093586	0.0187172
616.523730	64.999634	45.512257	269.41858	0.00947481	0.0189538
618.118311	64.999634	46.434757	269.95352	0.0098109	0.01966
619.712842	64.999634	47.407207	-89.402802	0.00996717	0.0200434
621.307275	64.999634	48.50388	-89.007317	0.0101938	0.0206246
622.901709	64.999634	49.635548	-88.429863	0.00998569	0.0203793
624.496045	64.999634	50.809128	-87.886932	0.0100899	0.0208314
626.090381	64.999634	52.101326	-87.410873	0.0100109	0.0209995
627.684570	64.999634	53.484371	-86.805824	0.0100184	0.0214524
629.278760	64.999634	54.947918	-86.233009	0.0103827	0.0228187
630.872900	64.999634	56.485954	-85.582756	0.010392	0.0235852
632.466943	64.999634	58.165962	-84.90947	0.0100677	0.0238022
634.060938	64.999634	59.933716	-84.119591	0.0103595	0.0257368
635.654883	64.999634	61.730591	-83.354538	0.00990707	0.0260727
637.248730	64.999634	63.693592	-82.313919	0.00992864	0.0280605
638.842529	64.999634	65.751961	-81.149979	0.00992087	0.0305101
640.436279	64.999634	67.884117	-79.702118	0.00953867	0.0323574
642.029980	64.999634	70.050911	-77.884117	0.00908897	0.0344302
643.623584	64.999634	72.328094	-75.593811	0.00912621	0.0393017
645.217139	64.999634	74.653404	-72.429161	0.00889769	0.044137
646.810645	64.999634	76.946754	-67.909203	0.00849986	0.0486637
648.404053	64.999634	79.259926	-61.863483	0.0088186	0.058454
649.997412	64.999634	81.291451	-52.014172	0.00958145	0.0694415
651.590723	64.999634	82.994957	-36.482334	0.0102924	0.0739427
653.183984	64.999634	83.931793	-13.732594	0.011199	0.0698343
654.777148	64.999634	83.652351	13.418407	0.0113612	0.0674586
656.370264	64.999634	82.294983	33.333954	0.00906967	0.0565069
657.963281	64.999634	80.896065	43.488903	0.00839948	0.0514469
659.556250	64.999634	79.097626	51.085144	0.00853797	0.0486368
661.149170	64.999634	76.6903	57.37273	0.00914484	0.0460699
662.741992	64.999634	74.422066	61.522415	0.00925524	0.0413931
664.334766	64.999634	72.305862	64.435944	0.00913333	0.0366417
665.927490	64.999634	70.195778	66.639244	0.00928243	0.0335595
667.520117	64.999634	68.178772	68.289391	0.0095611	0.0314752
669.112695	64.999634	66.254906	69.656105	0.00970704	0.0294283
670.705176	64.999634	64.449814	70.688133	0.00976029	0.0275534
672.297607	64.999634	62.713223	71.524971	0.00997231	0.026436
673.889990	64.999634	61.07032	72.428001	0.00974216	0.0244893
675.482275	64.999634	59.5163	73.00367	0.0101246	0.0242988
677.074512	64.999634	58.079224	73.654854	0.00989152	0.0228573
678.666650	64.999634	56.678596	74.159615	0.0102657	0.0229436
680.258740	64.999634	55.379932	74.646904	0.00984928	0.0214206
681.850732	64.999634	54.200958	75.119118	0.010125	0.0215473
683.442676	64.999634	53.049938	75.597198	0.00963356	0.0201262
685.034521	64.999634	51.967941	76.003456	0.00988089	0.0203334
686.626318	64.999634	50.939838	76.420212	0.00980764	0.0199395
688.218066	64.999634	50.01757	76.7994	0.0101112	0.0203703
689.809717	64.999634	49.126842	77.026154	0.00992643	0.0198467
691.401270	64.999634	48.295952	77.47718	0.00982666	0.0195485
692.992773	64.999634	47.509007	77.920227	0.00989531	0.0196161
694.584229	64.999634	46.777565	78.296516	0.00999417	0.0197667
696.175586	64.999634	46.099361	78.690231	0.0100266	0.0198095
697.766846	64.999634	45.434582	79.094559	0.00952965	0.0188249
699.358057	64.999634	44.833473	79.484512	0.00952575	0.0188296
700.949170	64.999634	44.262299	79.877159	0.00963144	0.0190641
702.540234	64.999634	43.731842	80.258057	0.00949405	0.0188271
704.131201	64.999634	43.197277	80.64077	0.00958273	0.0190493
705.722119	64.999634	42.715988	81.094955	0.00978593	0.0195097
707.312939	64.999634	42.280201	81.421829	0.00925662	0.0185072
708.903711	64.999634	41.83128	81.95829	0.00926458	0.018592
710.494385	64.999634	41.434223	82.398094	0.00938326	0.0188967
712.084961	64.999634	41.039276	82.881409	0.00940232	0.0190088
713.675488	64.999634	40.675262	83.310196	0.00913638	0.0185416
715.265918	64.999634	40.336479	83.785103	0.0093499	0.0190487
716.856299	64.999634	39.992798	84.284264	0.00924091	0.0189051
718.446582	64.999634	39.694965	84.71891	0.00950988	0.0195291
720.036768	64.999634	39.409237	85.168961	0.00934628	0.0192663
721.626904	64.999634	39.126537	85.818367	0.0095636	0.0197954
723.216943	64.999634	38.860844	86.214592	0.00915651	0.0190243
724.806885	64.999634	38.596748	86.768555	0.00918256	0.0191547
726.396777	64.999634	38.360016	87.341225	0.00941719	0.0197171
727.986572	64.999634	38.149651	87.857048	0.00936657	0.0196772
729.576318	64.999634	37.903656	88.321167	0.00929693	0.0196082
731.165967	64.999634	37.723354	88.825233	0.0093778	0.0198385
732.755518	64.999634	37.512573	89.371063	0.00892968	0.0189574
734.344971	64.999634	37.334515	89.963753	0.00913603	0.0194543
735.934375	64.999634	37.184113	90.494095	0.00914545	0.0195247
737.523682	64.999634	37.003479	91.079613	0.00907793	0.0194401
739.112891	64.999634	36.862598	91.597527	0.0096033	0.0206141
740.702051	64.999634	36.691406	92.206612	0.00993614	0.0213896
742.291113	64.999634	36.540676	92.786499	0.0100156	0.0216143
743.880078	64.999634	36.399765	93.391273	0.00990598	0.021425
745.468994	64.999634	36.277157	93.891685	0.0100698	0.0218216
747.057764	64.999634	36.147041	94.554565	0.00986353	0.0214139
748.646484	64.999634	36.024876	95.014473	0.0093945	0.0204339
750.235156	64.999634	35.915085	95.503983	0.00899696	0.0196004
751.823682	64.999634	35.795364	96.069366	0.00943933	0.0205969
753.412158	64.999634	35.691822	96.728966	0.00911288	0.0199053
755.000537	64.999634	35.583412	97.290596	0.00898138	0.0196427
756.588818	64.999634	35.472118	97.991508	0.00910475	0.019931
758.177002	64.999634	35.37368	98.57267	0.00909555	0.0199278
759.765137	64.999634	35.279747	99.192093	0.00941991	0.0206508
761.353125	64.999634	35.182625	99.765739	0.0088281	0.0193667
762.941064	64.999634	35.096958	100.39886	0.00905968	0.0198791
764.528906	64.999634	35.050602	101.02309	0.00922435	0.0202262
766.116699	64.999634	34.973419	101.66512	0.00932941	0.0204525
767.704346	64.999634	34.87215	102.27682	0.00936677	0.0205414
769.291943	64.999634	34.805458	102.81619	0.00946679	0.0207559
770.879443	64.999634	34.7458	103.54119	0.0093697	0.0205189
772.466846	64.999634	34.674603	104.02019	0.00926218	0.0202815
774.054150	64.999634	34.593464	104.64114	0.00942446	0.0206263
775.641357	64.999634	34.51722	105.24926	0.00988783	0.021626
777.228467	64.999634	34.492592	105.90868	0.00995712	0.0217303
778.815527	64.999634	34.428932	106.67721	0.00989897	0.021562
780.402441	64.999634	34.378548	107.18171	0.00970215	0.0211092
781.989307	64.999634	34.310654	107.78693	0.00980217	0.0212991
783.576074	64.999634	34.280048	108.49001	0.00989165	0.0214339
785.162744	64.999634	34.203018	109.0273	0.0100893	0.0218407
786.749316	64.999634	34.164875	109.54603	0.0100719	0.0217622
788.335791	64.999634	34.118156	110.26049	0.0100825	0.0217228
789.922168	64.999634	34.069538	110.93011	0.00993804	0.0213536
791.508447	64.999634	34.02354	111.40343	0.0097668	0.0209493
793.094629	64.999634	33.989658	112.14559	0.00991493	0.0211878
794.680762	64.999634	33.945869	112.78056	0.00994767	0.0211941
796.266748	64.999634	33.933529	113.40166	0.0100977	0.0214333
797.852637	64.999634	33.860821	113.94813	0.00985346	0.0208736
799.438477	64.999634	33.829449	114.64754	0.0101396	0.0213925
801.024170	64.999634	33.807575	115.22532	0.0101453	0.0213277
802.609814	64.999634	33.784946	115.85922	0.0104865	0.0219559
804.195313	64.999634	33.738956	116.42574	0.0110617	0.0230867
805.780762	64.999634	33.711273	117.05592	0.0107796	0.0224045
807.366064	64.999634	33.681416	117.72618	0.0108348	0.022416
808.951318	64.999634	33.669689	118.38425	0.0105869	0.0217937
810.536426	64.999634	33.633839	118.93528	0.0106117	0.0217632
812.121484	64.999634	33.604572	119.4452	0.0105317	0.0215195
813.706396	64.999634	33.597363	120.1283	0.010399	0.0211263
815.291211	64.999634	33.573818	120.78677	0.0106954	0.0216128
816.875977	64.999634	33.543205	121.34118	0.0105951	0.0213159
818.460596	64.999634	33.518486	122.00783	0.0105648	0.0211339
820.045117	64.999634	33.497547	122.60091	0.0108491	0.0215902
821.629590	64.999634	33.463516	123.10813	0.0104829	0.0207731
823.213867	64.999634	33.462589	123.79994	0.0110965	0.0218374
824.798145	64.999634	33.458061	124.40444	0.0108309	0.0211836
826.382227	64.999634	33.415936	124.98656	0.0110582	0.0215142
827.966211	64.999634	33.384987	125.57031	0.0110921	0.0214615
829.550195	64.999634	33.400333	126.25587	0.0111846	0.0214724
831.133984	64.999634	33.372505	126.83691	0.0113867	0.0217317
832.717676	64.999634	33.329296	127.39985	0.0111469	0.0211581
834.301270	64.999634	33.331753	128.07892	0.0113609	0.0213952
835.884863	64.999634	33.327812	128.63081	0.0113722	0.0212795
837.468262	64.999634	33.286392	129.2204	0.0116194	0.0216075
839.051563	64.999634	33.292435	129.79506	0.0118809	0.0219367
840.634668	64.999634	33.28828	130.31754	0.0119276	0.0218843
842.217773	64.999634	33.254234	130.99258	0.0119276	0.0217138
843.800781	64.999634	33.230831	131.60513	0.0120192	0.0217231
845.383691	64.999634	33.223839	132.16521	0.0116906	0.0209782
846.966406	64.999634	33.216515	132.685	0.0121171	0.0216029
848.549121	64.999634	33.232681	133.32294	0.0120616	0.0213148
850.131641	64.999634	33.194302	133.82857	0.0118404	0.0207997
851.714063	64.999634	33.189083	134.43169	0.0120292	0.0209599
853.296484	64.999634	33.187038	135.08899	0.0119439	0.0206257
854.878711	64.999634	33.169121	135.68427	0.0119605	0.0204899
856.460840	64.999634	33.181801	136.21074	0.0117343	0.0199485
858.042773	64.999634	33.15263	136.7076	0.0122645	0.020711
859.624707	64.999634	33.148071	137.36377	0.0123526	0.0206618
861.206543	64.999634	33.164249	137.99232	0.0122173	0.0202396
862.788184	64.999634	33.147335	138.51866	0.0124239	0.0204223
864.369824	64.999634	33.154942	139.09726	0.0125098	0.020373
865.951270	64.999634	33.127781	139.71304	0.012738	0.0205515
867.532617	64.999634	33.138542	140.26645	0.0124308	0.0198773
869.113867	64.999634	33.137253	140.83507	0.0125875	0.0199431
870.695020	64.999634	33.107418	141.30318	0.0128244	0.0201717
872.275977	64.999634	33.101772	141.94287	0.0131788	0.0205097
873.856934	64.999634	33.110523	142.52948	0.0129555	0.0199528
875.437695	64.999634	33.099876	143.04005	0.0132005	0.0201448
877.018359	64.999634	33.09742	143.62451	0.0141286	0.0213456
878.599023	64.999634	33.118328	144.26161	0.0137835	0.0205748
880.179395	64.999634	33.101479	144.73854	0.0136611	0.0202213
881.759766	64.999634	33.074566	145.22816	0.0141935	0.0208233
883.340039	64.999634	33.060932	145.89461	0.014028	0.0203282
884.920117	64.999634	33.051819	146.45264	0.0133909	0.0192055
886.500098	64.999634	33.054699	146.92982	0.013903	0.0197624
888.079980	64.999634	33.067127	147.57939	0.014301	0.0200617
889.659766	64.999634	33.082611	148.09116	0.0140508	0.019518
891.239453	64.999634	33.072136	148.62244	0.0140635	0.0193279
892.818945	64.999634	33.04998	149.14046	0.013958	0.0189967
894.398438	64.999634	33.101444	149.69727	0.0144571	0.0194346
895.977734	64.999634	33.054287	150.21735	0.015107	0.020115
897.556934	64.999634	33.036953	150.8315	0.0140579	0.0184971
899.135938	64.999634	33.085377	151.31798	0.0145076	0.0188892
900.714941	64.999634	33.054882	151.80275	0.0146346	0.0188637
902.293750	64.999634	33.069977	152.37503	0.0147103	0.0187383
903.872461	64.999634	33.070976	152.94753	0.014848	0.0186995
905.451074	64.999634	33.056141	153.45415	0.0150397	0.0187411
907.029590	64.999634	33.086315	153.93764	0.0153341	0.0189134
908.607910	64.999634	33.070084	154.47398	0.0154866	0.0188935
910.186133	64.999634	33.102898	155.03568	0.0155494	0.0187317
911.764258	64.999634	33.091244	155.50313	0.0154748	0.0184645
913.342285	64.999634	33.057472	156.00278	0.0159875	0.0188778
914.920117	64.999634	33.046352	156.52559	0.0156546	0.018278
916.497852	64.999634	33.082039	157.09494	0.01578	0.0181932
918.075488	64.999634	33.061317	157.55862	0.0160922	0.0183567
919.653027	64.999634	33.077351	158.03484	0.016414	0.0185307
921.230469	64.999634	33.089958	158.57143	0.016773	0.018696
922.807715	64.999634	33.066002	159.1033	0.017608	0.0193833
924.384863	64.999634	33.095188	159.63731	0.0168223	0.0183046
925.961914	64.999634	33.07711	160.09592	0.0177078	0.0190603
927.538770	64.999634	33.055435	160.49548	0.0178743	0.0190786
929.115527	64.999634	33.120525	161.10272	0.018957	0.0199098
930.692188	64.999634	33.126339	161.56277	0.0191766	0.019922
932.268750	64.999634	33.09795	162.03395	0.0197315	0.0202731
933.845117	64.999634	33.09943	162.41722	0.0214463	0.0218149
935.421387	64.999634	33.07547	162.88164	0.0233225	0.0234508
936.997559	64.999634	33.095016	163.35815	0.0253311	0.0251707
938.573535	64.999634	33.067535	163.78192	0.028541	0.028078
940.149414	64.999634	33.06897	164.1586	0.0315949	0.030828
941.725195	64.999634	33.087818	164.7294	0.0368147	0.0353864
943.300879	64.999634	32.989311	165.31795	0.0420319	0.0398233
944.876367	64.999634	33.098705	165.91531	0.0435843	0.0407255
946.451758	64.999634	33.07951	166.61571	0.0448074	0.0411184
948.027051	64.999634	33.111172	167.22931	0.0458532	0.0414499
949.602148	64.999634	33.018177	167.76973	0.0426422	0.0381787
951.177148	64.999634	33.158348	168.36572	0.0402015	0.0352895
952.752051	64.999634	33.174969	168.86757	0.0368384	0.0320796
954.326758	64.999634	33.134842	169.39655	0.0357292	0.0307329
955.901367	64.999634	33.136856	169.88631	0.0338197	0.0288485
957.475879	64.999634	33.193157	170.37169	0.0322474	0.0271599
959.050195	64.999634	33.163647	170.87514	0.0309372	0.0258123
960.624512	64.999634	33.165874	171.29842	0.0288094	0.0238592
962.198535	64.999634	33.153862	171.75809	0.028131	0.023047
963.772559	64.999634	33.197189	172.21124	0.0278006	0.02257
965.346387	64.999634	33.218105	172.70511	0.026809	0.0216109
966.920020	64.999634	33.218716	173.20319	0.0267726	0.021357
968.493652	64.999634	33.249886	173.59962	0.0258003	0.0204472
970.066992	64.999634	33.215298	173.99373	0.0256871	0.0202423
971.640332	64.999634	33.225208	174.48192	0.0261414	0.0204375
973.213477	64.999634	33.199806	174.98279	0.0254931	0.0198239
974.786523	64.999634	33.245102	175.44191	0.0256044	0.0197507
976.359473	64.999634	33.244663	175.85229	0.0258994	0.0198361
977.932227	64.999634	33.228596	176.2697	0.0255039	0.0195409
979.504785	64.999634	33.301441	176.7363	0.0253533	0.0193414
981.077344	64.999634	33.260139	177.25124	0.0251652	0.0190705
982.649707	64.999634	33.295563	177.66806	0.0259039	0.0195399
984.221875	64.999634	33.301025	178.07515	0.0253949	0.0190913
985.793945	64.999634	33.27898	178.52971	0.0263435	0.0197561
987.365918	64.999634	33.265289	179.00461	0.0273138	0.020413
988.937793	64.999634	33.32925	179.47362	0.0260408	0.019392
990.509375	64.999634	33.321888	179.81577	0.0264255	0.0196454
992.080957	64.999634	33.304695	180.23083	0.0263975	0.0195606
993.652344	64.999634	33.320297	180.65781	0.026504	0.0195968
995.223633	64.999634	33.345623	181.1564	0.0275118	0.0203585
996.794727	64.999634	33.341442	181.60326	0.0272933	0.0201692
998.365723	64.999634	33.387486	181.95978	0.0280954	0.0207472
999.936523	64.999634	33.363003	182.38553	0.027408	0.0201976
1012.422852	64.999634	33.496094	186.91031	0.0151804	0.0118073
1015.876367	64.999634	33.48233	187.71567	0.0142857	0.0111991
1019.329297	64.999634	33.502934	188.68109	0.0129037	0.0102249
1022.781836	64.999634	33.555622	189.46519	0.0114201	0.00912477
1026.233691	64.999634	33.560368	190.4183	0.0108956	0.00884326
1029.685059	64.999634	33.586597	191.22169	0.00967918	0.00795698
1033.135938	64.999634	33.593998	192.16061	0.00974876	0.00815708
1036.586230	64.999634	33.620468	192.97919	0.00893496	0.00759794
1040.036035	64.999634	33.664913	193.8598	0.0077832	0.00673207
1043.485352	64.999634	33.671238	194.66205	0.00776059	0.00683482
1046.934082	64.999634	33.677666	195.58992	0.00727924	0.00654725
1050.382324	64.999634	33.723328	196.33685	0.00691895	0.00632411
1053.830078	64.999634	33.746864	197.21753	0.00675849	0.00630266
1057.277344	64.999634	33.765873	198.02463	0.00625364	0.00594219
1060.724121	64.999634	33.795643	198.8922	0.00638058	0.00618357
1064.170410	64.999634	33.828819	199.63773	0.00589562	0.00580838
1067.616113	64.999634	33.858692	200.52762	0.0058658	0.00589798
1071.061426	64.999634	33.872955	201.28174	0.00586658	0.00600048
1074.506250	64.999634	33.900841	202.14032	0.0058002	0.00604727
1077.950586	64.999634	33.920135	202.90273	0.00568601	0.00602947
1081.394434	64.999634	33.954948	203.71344	0.00582601	0.00628513
1084.837891	64.999634	33.97681	204.49048	0.00571973	0.00627825
1088.280762	64.999634	34.02021	205.29446	0.00593002	0.00661831
1091.723242	64.999634	34.051113	206.02177	0.00591569	0.00670664
1095.165332	64.999634	34.071175	206.82695	0.00593369	0.00684201
1098.606836	64.999634	34.099865	207.55341	0.00579174	0.00678334
1102.047949	64.999634	34.14212	208.33354	0.00600405	0.00714461
1105.488672	64.999634	34.148838	209.05995	0.00544027	0.00657581
1108.928906	64.999634	34.193771	209.86214	0.0057933	0.00711763
1112.368750	64.999634	34.226219	210.48425	0.00563442	0.00701006
1115.808105	64.999634	34.258694	211.33159	0.00559034	0.00707845
1119.247070	64.999634	34.283653	211.94864	0.00547179	0.00701423
1122.685645	64.999634	34.323738	212.77229	0.00545962	0.00711563
1126.123730	64.999634	34.340656	213.40555	0.00558797	0.00737568
1129.561426	64.999634	34.384655	214.16637	0.00548914	0.00735312
1132.998730	64.999634	34.40292	214.78815	0.00557758	0.00756247
1136.435645	64.999634	34.465694	215.53984	0.00568394	0.00781444
1139.872168	64.999634	34.48497	216.1544	0.00548476	0.00762888
1143.308203	64.999634	34.524467	216.94267	0.0054237	0.00765413
1146.743945	64.999634	34.547504	217.54234	0.00549435	0.00783979
1150.179297	64.999634	34.591049	218.26932	0.005399	0.00780175
1153.614258	64.999634	34.618591	218.90445	0.00524486	0.00766478
1157.048828	64.999634	34.673618	219.56363	0.00552873	0.00816652
1160.483008	64.999634	34.691875	220.23553	0.00545654	0.00815498
1163.916797	64.999634	34.740227	220.95221	0.0055104	0.0083304
1167.350195	64.999634	34.764488	221.53902	0.00541214	0.0082605
1170.783301	64.999634	34.798874	222.25151	0.00566952	0.00875087
1174.216016	64.999634	34.839615	222.8632	0.00548106	0.0085399
1177.648438	64.999634	34.893379	223.52063	0.00556613	0.00875536
1181.080469	64.999634	34.911449	224.12375	0.00558347	0.00886441
1184.512109	64.999634	34.969181	224.78044	0.00540977	0.00866767
1187.943457	64.999634	34.991505	225.39146	0.00562976	0.00910189
1191.374512	64.999634	35.050365	225.99638	0.00579839	0.00944946
1194.805176	64.999634	35.068569	226.60258	0.00557125	0.00915913
1198.235547	64.999634	35.144382	227.18546	0.00567201	0.00939082
1201.665527	64.999634	35.153179	227.75961	0.00591262	0.00986959
1205.095215	64.999634	35.205425	228.41063	0.00582147	0.00979837
1208.524609	64.999634	35.24305	228.95992	0.00586841	0.00994716
1211.953711	64.999634	35.286457	229.49988	0.00581936	0.00992924
1215.382422	64.999634	35.32748	230.10458	0.00592881	0.0101925
1218.810938	64.999634	35.372173	230.70387	0.00590358	0.0102226
1222.239063	64.999634	35.409149	231.23338	0.00586559	0.0102215
1225.666895	64.999634	35.470131	231.77202	0.0059089	0.0103572
1229.094531	64.999634	35.488403	232.38116	0.00614644	0.0108551
1232.521777	64.999634	35.547871	232.95784	0.00581555	0.010334
1235.948828	64.999634	35.591866	233.30501	0.00593761	0.0105874
1239.375586	64.999634	35.647812	233.95221	0.00616882	0.0110759
1242.801953	64.999634	35.670044	234.49361	0.00624636	0.0112837
1246.228223	64.999634	35.726604	235.10402	0.00622059	0.0113067
1249.654102	64.999634	35.753632	235.62068	0.00616957	0.0112756
1253.079785	64.999634	35.817593	236.15535	0.00626408	0.0115046
1256.505176	64.999634	35.86517	236.53206	0.00621224	0.0114471
1259.930273	64.999634	35.916004	237.11346	0.0063859	0.0118316
1263.355273	64.999634	35.954735	237.58241	0.00647126	0.0120418
1266.779883	64.999634	36.009926	238.0407	0.00633207	0.0118279
1270.204297	64.999634	36.039223	238.70142	0.00658377	0.0123767
1273.628516	64.999634	36.113811	239.03036	0.00639521	0.0120454
1277.052441	64.999634	36.156437	239.61606	0.00655178	0.0124036
1280.476172	64.999634	36.224712	240.02295	0.0066305	0.0125866
1283.899609	64.999634	36.24966	240.56425	0.00644488	0.012293
1287.322949	64.999634	36.331448	241.00853	0.00659878	0.0126203
1290.745996	64.999634	36.332058	241.55756	0.00686818	0.0132031
1294.168848	64.999634	36.429935	241.9631	0.00680736	0.0131107
1297.591504	64.999634	36.477734	242.21854	0.00712566	0.0137428
1301.013965	64.999634	36.525562	242.87701	0.00707	0.0137035
1304.436230	64.999634	36.582184	243.23711	0.0068958	0.0133936
1307.858301	64.999634	36.656769	243.59314	0.00688679	0.0133985
1311.280078	64.999634	36.692348	244.01201	0.00682709	0.0133206
1314.701758	64.999634	36.790424	244.56441	0.00703519	0.0137649
1318.123340	64.999634	36.794842	244.9612	0.00696901	0.0136781
1321.544629	64.999634	36.897038	245.36325	0.00754084	0.0148203
1324.965723	64.999634	36.935417	245.73126	0.00737162	0.0145196
1328.386719	64.999634	36.983421	246.28479	0.00751172	0.0148456
1331.807520	64.999634	37.023026	246.58786	0.00769329	0.0152285
1335.228223	64.999634	37.103931	247.18796	0.00780745	0.0155008
1338.648730	64.999634	37.15382	247.3866	0.0078967	0.0156865
1342.069043	64.999634	37.253075	247.90851	0.00766041	0.0152473
1345.489258	64.999634	37.271702	248.07541	0.00772943	0.0153974
1348.909277	64.999634	37.363724	248.51846	0.00761075	0.0151832
1352.329199	64.999634	37.42347	248.79103	0.00759239	0.0151589
1355.749023	64.999634	37.498169	249.47598	0.00788158	0.0157876
1359.168652	64.999634	37.559246	249.93506	0.00816268	0.016382
1362.588184	64.999634	37.638214	250.09076	0.00812539	0.0163013
1366.007617	64.999634	37.671158	250.30832	0.00840874	0.0168833
1369.426855	64.999634	37.765415	250.71353	0.00843008	0.0169417
1372.845996	64.999634	37.807449	250.70511	0.00867044	0.0174115
1376.265039	64.999634	37.89085	251.50545	0.00861635	0.0173617
1379.684082	64.999634	37.956299	251.7757	0.00880043	0.0177413
1383.102930	64.999634	38.028439	252.12831	0.00895421	0.0180661
1386.521680	64.999634	38.140541	252.34518	0.00940807	0.0189709
1389.940332	64.999634	38.175686	252.6534	0.00892542	0.0180178
1393.358887	64.999634	38.233318	253.16891	0.00898429	0.01817
1396.777344	64.999634	38.334576	253.34862	0.00881549	0.0178172
1400.195801	64.999634	38.397472	253.63754	0.0089832	0.0181653
1403.614063	64.999634	38.488579	254.13867	0.00851563	0.0172391
1407.032324	64.999634	38.536793	254.2307	0.0087267	0.0176615
1410.450586	64.999634	38.653492	254.43066	0.00896708	0.0181339
1413.868652	64.999634	38.709198	254.77458	0.00877448	0.0177588
1417.286719	64.999634	38.823715	255.26006	0.00894315	0.0181106
1420.704785	64.999634	38.895355	255.31935	0.0086437	0.0174909
1424.122754	64.999634	39.015068	255.43646	0.00872797	0.0176408
1427.540625	64.999634	39.056694	255.71948	0.00940757	0.0190271
1430.958496	64.999634	39.174953	256.12173	0.00905206	0.01831
1434.376367	64.999634	39.225056	256.29974	0.00914459	0.0184985
1437.794141	64.999634	39.343418	256.73807	0.00916363	0.018541
1441.211914	64.999634	39.406845	256.86487	0.00905668	0.0183186
1444.629688	64.999634	39.506264	256.86563	0.00915488	0.0184933
1448.047363	64.999634	39.572876	257.39944	0.00921852	0.0186449
1451.465039	64.999634	39.710243	257.48627	0.00933356	0.0188512
1454.882813	64.999634	39.740173	257.84439	0.00940412	0.0190121
1458.300488	64.999634	39.888477	257.93588	0.00978445	0.0197518
1461.718164	64.999634	39.947449	258.42236	0.00985385	0.0199126
1465.135840	64.999634	40.092495	258.38135	0.00977592	0.0197186
1468.553516	64.999634	40.156906	258.99173	0.00995621	0.0201093
1471.971191	64.999634	40.282486	258.84152	0.010454	0.0210742
1475.388867	64.999634	40.377041	259.12195	0.0107502	0.0216689
1478.806543	64.999634	40.503429	259.24005	0.0105654	0.0212757
1482.224316	64.999634	40.595337	259.3414	0.0105662	0.0212636
1485.642090	64.999634	40.681904	259.91022	0.0106203	0.0213914
1489.059863	64.999634	40.797672	259.65048	0.0105113	0.0211303
1492.477734	64.999634	40.924862	259.82388	0.0104426	0.0209772
1495.895508	64.999634	41.006485	260.03464	0.010752	0.0215958
1499.313477	64.999634	41.152973	260.14014	0.0109061	0.0218823
1502.731445	64.999634	41.261211	260.40735	0.0107282	0.0215213
1506.149414	64.999634	41.396591	260.66174	0.0114683	0.0229955
1509.567480	64.999634	41.506321	260.63397	0.0111315	0.0222978
1512.985547	64.999634	41.647976	260.6748	0.010779	0.0215694
1516.403711	64.999634	41.766335	261.04404	0.0110432	0.0220999
1519.821973	64.999634	41.889359	260.74115	0.0114496	0.0228733
1523.240234	64.999634	42.022285	261.01355	0.0114272	0.0228235
1526.658691	64.999634	42.128567	261.22491	0.0119205	0.0238045
1530.077148	64.999634	42.264595	261.47284	0.0116729	0.0233039
1533.495703	64.999634	42.431068	260.99152	0.0114119	0.0227304
1536.914258	64.999634	42.561253	261.65738	0.0116448	0.0232163
1540.333008	64.999634	42.710728	261.52853	0.0122074	0.0243097
1543.751855	64.999634	42.827919	261.63052	0.0123988	0.0246819
1547.170801	64.999634	42.945499	261.53534	0.0125736	0.025009
1550.589844	64.999634	43.118256	261.61633	0.0122608	0.0243722
1554.008887	64.999634	43.273556	262.05429	0.0124543	0.0247666
1557.428223	64.999634	43.391167	262.13367	0.0127152	0.0252782
1560.847559	64.999634	43.56625	262.12402	0.0124901	0.0248146
1564.266992	64.999634	43.734818	261.87375	0.0126644	0.0251324
1567.686621	64.999634	43.887428	262.43213	0.0126689	0.025163
1571.106348	64.999634	44.04565	262.26688	0.0131873	0.0261726
1574.526270	64.999634	44.191914	262.11844	0.013168	0.0261174
1577.946289	64.999634	44.379333	262.21176	0.0129998	0.0257812
1581.366406	64.999634	44.528385	262.64294	0.0137339	0.0272579
1584.786719	64.999634	44.70282	262.40656	0.0132283	0.0262366
1588.207227	64.999634	44.846592	262.06039	0.0136523	0.027054
1591.627832	64.999634	45.050251	262.16748	0.0137475	0.0272485
1595.048535	64.999634	45.193863	262.25095	0.0141914	0.0281349
1598.469531	64.999634	45.434055	262.45471	0.0141542	0.028079
