Repository: jtrujil43/Ellipsometry

# Physics::Ellipsometry::VASE

Variable Angle Spectroscopic Ellipsometry data fitting for Perl / PDL.

## Description

Physics::Ellipsometry::VASE provides a framework for fitting optical thin-film
models to VASE data using the Levenberg-Marquardt algorithm.  It handles:

- **Data loading** — simple whitespace-delimited files and native J.A. Woollam
  VASE instrument format (auto-detected)
- **Weighted fitting** — uses measured uncertainties (sigma) from Woollam files
- **Numerical Jacobian** — automatic relative-step finite differences
- **Plotting** — multi-angle color-coded overlays via PDL::Graphics::Gnuplot

## Synopsis

```perl
use PDL;
use PDL::NiceSlice;
use Physics::Ellipsometry::VASE;

my $vase = Physics::Ellipsometry::VASE->new(layers => 1);
$vase->load_data('measurement.dat');

sub my_model {
    my ($params, $x) = @_;
    my $wavelength = $x->(:,0);   # nm
    my $angle      = $x->(:,1);   # degrees

    my $psi   = $params->(0) + $params->(1) / $wavelength**2;
    my $delta = $params->(2) + $params->(3) * $wavelength;

    return cat($psi, $delta)->flat;
}

$vase->set_model(\&my_model);
my $fitted = $vase->fit(pdl [45, 1e4, 120, 0.01]);

# Optional: plot results (requires PDL::Graphics::Gnuplot)
$vase->plot($fitted, output => 'fit.png');
```

## Data Formats

### Simple format

```

# Wavelength(nm)  Angle(deg)  Psi(deg)  Delta(deg)
400  70  45.0  120.0
410  70  44.5  121.0
```

### Woollam VASE format

Recognised automatically when line 2 begins with `VASEmethod[`.  Header
metadata is stored as object attributes; sigma columns are extracted and used
as fit weights.

**Example Woollam file format:**
```
w1_11012006
VASEmethod[EllipsometerType=4, Isotropic, FixedPol=45.00, ZoneAve=1, Revs=40, OffsetMode=2, Offset1=0, Offset2=0, Offset3=0, WVASE=3.616, HardVer=17.034, Wed Nov 01 15:19:00 2006]
Original[w1_11012006.dat]
nm
245.732520	64.999634	14.355849	149.18707	0.04032	0.132363
247.331348	64.999634	14.181567	150.33243	0.0433035	0.141132
```

**Loading Woollam files:**
```perl
use Physics::Ellipsometry::VASE;
use PDL;

my $vase = Physics::Ellipsometry::VASE->new(layers => 1);
my $data = $vase->load_data('woollam_data.dat');

# Access header metadata
print "Sample: ", $vase->{sample_name}, "\n";        # w1_11012006
print "Method: ", $vase->{vase_method}, "\n";        # VASEmethod[...] content
print "Original: ", $vase->{original_file}, "\n";    # Original[...] content
print "Units: ", $vase->{units}, "\n";               # nm

# Access measurement uncertainties (automatically used as fit weights)
if (defined $vase->{sigma}) {
    my $sigma_psi   = $vase->{sigma}->(0,:);  # psi uncertainties
    my $sigma_delta = $vase->{sigma}->(1,:);  # delta uncertainties
    print "Has sigma columns for weighted fitting\n";
}
```

The weighted fitting automatically uses the sigma columns when present, giving less weight to measurements with larger uncertainties during the Levenberg-Marquardt optimization.

## Examples

The `examples/` directory contains working scripts:

| Script | Description |
|--------|-------------|
| `fit_linear.pl` | Minimal linear dispersion model |
| `vase_test_fit.pl` | Cauchy thin-film model (Ta₂O₅ on Si) with complex Fresnel equations |
| `vase_tauc_lorentz_fit.pl` | Tauc-Lorentz oscillator with numerical Kramers-Kronig |

## Model Function Contract

```perl
sub model {
    my ($params, $x) = @_;
    # $params — PDL piddle of fit parameters
    # $x      — (npts, 2) piddle: col 0 = wavelength (nm), col 1 = angle (deg)
    #
    # Must return: cat($psi, $delta)->flat
    #   — flat piddle of length 2*npts (all psi then all delta)
}
```

File: data/Metal_Oxides/tantalum oxide/Cap_12212006/wafer1_thick_map.txt
2006-12-29 [1901]  Wafer1_12212006
Analysis Strategy:  Ta2O5 Neha Genos Index

Fit Parm:	Ta2O5 Thickness in nm	Ta2O5 Index at 550nm	MSE	
--------------------	--------------------	--------------------	--------------------	
Average:	185.43	2.2305	18.781	
Minimum:	184.83	2.2178	14.580	
Maximum:	187.08	2.2352	20.460	
Std Dev:	0.53395	0.0040481	1.4129	
% Range:	0.60695	0.39004	15.654	
--------------------	--------------------	--------------------	--------------------	
1:(2.00,6.00)	186.85	2.2209	14.580	
2:(0.00,6.00)	186.88	2.2195	15.010	
3:(-2.00,6.00)	187.08	2.2178	17.450	
4:(-4.00,4.00)	186.08	2.2257	17.160	
5:(-2.00,4.00)	185.89	2.2269	17.260	
6:(0.00,4.00)	185.74	2.2282	17.080	
7:(2.00,4.00)	185.65	2.2290	17.170	
8:(4.00,4.00)	185.45	2.2305	17.100	
9:(6.00,2.00)	185.01	2.2338	18.580	
10:(4.00,2.00)	185.07	2.2334	18.250	
11:(2.00,2.00)	185.18	2.2323	18.530	
12:(0.00,2.00)	185.31	2.2313	18.160	
13:(-2.00,2.00)	185.40	2.2303	18.270	
14:(-4.00,2.00)	185.50	2.2296	18.510	
15:(-6.00,2.00)	185.71	2.2279	18.630	
16:(-6.00,0.00)	185.54	2.2292	20.050	
17:(-4.00,0.00)	185.62	2.2291	19.160	
18:(-2.00,0.00)	185.31	2.2310	19.610	
19:(0.00,0.00)	185.26	2.2318	18.950	
20:(2.00,0.00)	185.21	2.2326	18.240	
21:(4.00,0.00)	184.99	2.2340	19.310	
22:(6.00,0.00)	184.83	2.2350	19.230	
23:(6.00,-2.00)	184.87	2.2352	19.790	
24:(4.00,-2.00)	184.91	2.2345	19.720	
25:(2.00,-2.00)	185.06	2.2332	19.800	
26:(0.00,-2.00)	185.15	2.2327	19.310	
27:(-2.00,-2.00)	185.21	2.2322	20.460	
28:(-4.00,-2.00)	185.36	2.2309	19.750	
29:(-6.00,-2.00)	185.54	2.2294	20.340	
30:(-4.00,-4.00)	185.30	2.2315	20.350	
31:(-2.00,-4.00)	185.11	2.2329	20.060	
32:(0.00,-4.00)	185.20	2.2325	19.630	
33:(2.00,-4.00)	185.10	2.2334	19.740	
34:(4.00,-4.00)	184.98	2.2341	20.260	
35:(2.00,-6.00)	185.23	2.2327	19.540	
36:(0.00,-6.00)	185.25	2.2323	19.830	
37:(-2.00,-6.00)	185.23	2.2325	20.040

File: data/Metal_Oxides/tantalum oxide/Cap_12212006/wafer2_thick_map.txt
2006-12-29 [1639]  Wafer2_12212006_index
Analysis Strategy:  Ta2O5 Neha Genos Index

Fit Parm:	Ta2O5 Thickness in nm	Ta2O5 Index at 550nm	MSE	
--------------------	--------------------	--------------------	--------------------	
Average:	184.46	2.2394	18.341	
Minimum:	183.97	2.2267	13.680	
Maximum:	186.02	2.2432	20.010	
Std Dev:	0.52065	0.0041264	1.5886	
% Range:	0.55623	0.36840	17.256	
--------------------	--------------------	--------------------	--------------------	
1:(2.00,6.00)	185.97	2.2281	13.680	
2:(0.00,6.00)	185.87	2.2280	13.700	
3:(-2.00,6.00)	186.02	2.2267	15.510	
4:(-4.00,4.00)	185.12	2.2343	16.290	
5:(-2.00,4.00)	184.93	2.2356	16.560	
6:(0.00,4.00)	184.75	2.2370	16.960	
7:(2.00,4.00)	184.64	2.2377	16.920	
8:(4.00,4.00)	184.45	2.2394	17.030	
9:(6.00,2.00)	184.06	2.2420	18.770	
10:(4.00,2.00)	184.09	2.2419	18.260	
11:(2.00,2.00)	184.16	2.2413	18.560	
12:(0.00,2.00)	184.32	2.2400	18.070	
13:(-2.00,2.00)	184.35	2.2396	18.110	
14:(-4.00,2.00)	184.45	2.2389	17.730	
15:(-6.00,2.00)	184.61	2.2378	17.650	
16:(-6.00,0.00)	184.48	2.2391	18.810	
17:(-4.00,0.00)	184.69	2.2379	18.400	
18:(-2.00,0.00)	184.32	2.2403	19.480	
19:(0.00,0.00)	184.31	2.2407	18.970	
20:(2.00,0.00)	184.20	2.2412	18.370	
21:(4.00,0.00)	183.99	2.2428	19.710	
22:(6.00,0.00)	183.97	2.2429	19.300	
23:(6.00,-2.00)	184.01	2.2431	19.610	
24:(4.00,-2.00)	183.99	2.2432	19.770	
25:(2.00,-2.00)	184.14	2.2417	19.800	
26:(0.00,-2.00)	184.25	2.2414	19.220	
27:(-2.00,-2.00)	184.25	2.2407	18.750	
28:(-4.00,-2.00)	184.38	2.2400	18.570	
29:(-6.00,-2.00)	184.47	2.2394	19.150	
30:(-4.00,-4.00)	184.24	2.2414	19.520	
31:(-2.00,-4.00)	184.13	2.2422	19.650	
32:(0.00,-4.00)	184.23	2.2419	19.590	
33:(2.00,-4.00)	184.20	2.2420	19.580	
34:(4.00,-4.00)	184.07	2.2428	20.010	
35:(2.00,-6.00)	184.20	2.2420	19.420	
36:(0.00,-6.00)	184.25	2.2418	19.560	
37:(-2.00,-6.00)	184.26	2.2416	19.590
