Repository: jtrujil43/Ellipsometry

# Physics::Ellipsometry::VASE

Variable Angle Spectroscopic Ellipsometry data fitting for Perl / PDL.

## Description

Physics::Ellipsometry::VASE provides a framework for fitting optical thin-film
models to VASE data using the Levenberg-Marquardt algorithm.  It handles:

- **Data loading** — simple whitespace-delimited files and native J.A. Woollam
  VASE instrument format (auto-detected)
- **Weighted fitting** — uses measured uncertainties (sigma) from Woollam files
- **Numerical Jacobian** — automatic relative-step finite differences
- **Plotting** — multi-angle color-coded overlays via PDL::Graphics::Gnuplot

## Synopsis

```perl
use PDL;
use PDL::NiceSlice;
use Physics::Ellipsometry::VASE;

my $vase = Physics::Ellipsometry::VASE->new(layers => 1);
$vase->load_data('measurement.dat');

sub my_model {
    my ($params, $x) = @_;
    my $wavelength = $x->(:,0);   # nm
    my $angle      = $x->(:,1);   # degrees

    my $psi   = $params->(0) + $params->(1) / $wavelength**2;
    my $delta = $params->(2) + $params->(3) * $wavelength;

    return cat($psi, $delta)->flat;
}

$vase->set_model(\&my_model);
my $fitted = $vase->fit(pdl [45, 1e4, 120, 0.01]);

# Optional: plot results (requires PDL::Graphics::Gnuplot)
$vase->plot($fitted, output => 'fit.png');
```

## Data Formats

### Simple format

```

# Wavelength(nm)  Angle(deg)  Psi(deg)  Delta(deg)
400  70  45.0  120.0
410  70  44.5  121.0
```

### Woollam VASE format

Recognised automatically when line 2 begins with `VASEmethod[`.  Header
metadata is stored as object attributes; sigma columns are extracted and used
as fit weights.

**Example Woollam file format:**
```
w1_11012006
VASEmethod[EllipsometerType=4, Isotropic, FixedPol=45.00, ZoneAve=1, Revs=40, OffsetMode=2, Offset1=0, Offset2=0, Offset3=0, WVASE=3.616, HardVer=17.034, Wed Nov 01 15:19:00 2006]
Original[w1_11012006.dat]
nm
245.732520	64.999634	14.355849	149.18707	0.04032	0.132363
247.331348	64.999634	14.181567	150.33243	0.0433035	0.141132
```

**Loading Woollam files:**
```perl
use Physics::Ellipsometry::VASE;
use PDL;

my $vase = Physics::Ellipsometry::VASE->new(layers => 1);
my $data = $vase->load_data('woollam_data.dat');

# Access header metadata
print "Sample: ", $vase->{sample_name}, "\n";        # w1_11012006
print "Method: ", $vase->{vase_method}, "\n";        # VASEmethod[...] content
print "Original: ", $vase->{original_file}, "\n";    # Original[...] content
print "Units: ", $vase->{units}, "\n";               # nm

# Access measurement uncertainties (automatically used as fit weights)
if (defined $vase->{sigma}) {
    my $sigma_psi   = $vase->{sigma}->(0,:);  # psi uncertainties
    my $sigma_delta = $vase->{sigma}->(1,:);  # delta uncertainties
    print "Has sigma columns for weighted fitting\n";
}
```

The weighted fitting automatically uses the sigma columns when present, giving less weight to measurements with larger uncertainties during the Levenberg-Marquardt optimization.

## Examples

The `examples/` directory contains working scripts:

| Script | Description |
|--------|-------------|
| `fit_linear.pl` | Minimal linear dispersion model |
| `vase_test_fit.pl` | Cauchy thin-film model (Ta₂O₅ on Si) with complex Fresnel equations |
| `vase_tauc_lorentz_fit.pl` | Tauc-Lorentz oscillator with numerical Kramers-Kronig |

## Model Function Contract

```perl
sub model {
    my ($params, $x) = @_;
    # $params — PDL piddle of fit parameters
    # $x      — (npts, 2) piddle: col 0 = wavelength (nm), col 1 = angle (deg)
    #
    # Must return: cat($psi, $delta)->flat
    #   — flat piddle of length 2*npts (all psi then all delta)
}
```

File: data/OTS_on_SiO2/thermal oxide map/Wafer1_thermal_oxide_map_01032007.txt
2007-01-03 [1702]  Wafer2_Parul_thermal_oxide
Analysis Strategy:  Parul Thermal Oxide on Si

Fit Parm:	MSE	Thick.1	Thick.2	
--------------------	--------------------	--------------------	--------------------	
Average:	7.8525	16.022	2870.0	
Minimum:	6.9340	15.570	2846.8	
Maximum:	8.1430	17.290	2914.2	
Std Dev:	0.23288	0.24382	17.770	
% Range:	7.6981	5.3678	1.1756	
--------------------	--------------------	--------------------	--------------------	
1:(2.00,6.00)	6.9340	15.570	2884.2	
2:(0.00,6.00)	7.6850	17.290	2914.2	
3:(-2.00,6.00)	8.0430	15.940	2903.2	
4:(-4.00,4.00)	8.0590	16.060	2902.0	
5:(-2.00,4.00)	7.9260	16.180	2893.1	
6:(0.00,4.00)	8.0300	16.140	2881.0	
7:(2.00,4.00)	8.0200	16.120	2871.8	
8:(4.00,4.00)	8.0160	16.030	2865.2	
9:(6.00,2.00)	7.8140	15.920	2859.3	
10:(4.00,2.00)	7.6060	15.960	2859.5	
11:(2.00,2.00)	8.1080	15.980	2863.4	
12:(0.00,2.00)	7.7290	15.930	2870.8	
13:(-2.00,2.00)	8.0160	16.110	2878.8	
14:(-4.00,2.00)	8.0920	16.050	2890.4	
15:(-6.00,2.00)	7.4770	16.020	2900.9	
16:(-6.00,0.00)	8.0360	16.170	2889.4	
17:(-4.00,0.00)	7.8720	16.060	2879.0	
18:(-2.00,0.00)	7.8410	16.000	2870.4	
19:(0.00,0.00)	7.7440	15.900	2867.8	
20:(2.00,0.00)	7.4870	15.870	2857.8	
21:(4.00,0.00)	8.1430	16.030	2852.5	
22:(6.00,0.00)	7.8150	15.960	2857.5	
23:(6.00,-2.00)	7.8610	15.950	2853.3	
24:(4.00,-2.00)	8.0420	15.960	2847.8	
25:(2.00,-2.00)	7.9370	16.030	2849.1	
26:(0.00,-2.00)	7.7870	16.090	2856.7	
27:(-2.00,-2.00)	8.1190	15.860	2863.4	
28:(-4.00,-2.00)	7.7140	16.090	2872.0	
29:(-6.00,-2.00)	8.0660	16.120	2881.3	
30:(-4.00,-4.00)	7.8180	15.810	2871.6	
31:(-2.00,-4.00)	7.6580	15.890	2861.8	
32:(0.00,-4.00)	7.7040	15.840	2852.5	
33:(2.00,-4.00)	7.8280	15.940	2846.9	
34:(4.00,-4.00)	7.9640	16.010	2846.8	
35:(2.00,-6.00)	7.7560	15.900	2850.4	
36:(0.00,-6.00)	7.9530	16.030	2855.9	
37:(-2.00,-6.00)	7.8440	15.990	2866.8

File: data/OTS_on_SiO2/thermal oxide map/Wafer2_thermal_oxide_map_01032007.txt
2007-01-03 [1655]  Wafer1_Parul_thermal_oxide
Analysis Strategy:  Parul Thermal Oxide on Si

Fit Parm:	MSE	Thick.1	Thick.2	
--------------------	--------------------	--------------------	--------------------	
Average:	7.9279	16.011	2872.1	
Minimum:	7.1550	15.070	2849.8	
Maximum:	8.4150	16.370	2904.9	
Std Dev:	0.28086	0.20230	17.121	
% Range:	7.9466	4.0597	0.95905	
--------------------	--------------------	--------------------	--------------------	
1:(2.00,6.00)	7.2260	16.090	2886.5	
2:(0.00,6.00)	7.1550	15.070	2903.7	
3:(-2.00,6.00)	8.4150	16.010	2904.9	
4:(-4.00,4.00)	8.1440	16.170	2903.7	
5:(-2.00,4.00)	8.1840	16.370	2895.7	
6:(0.00,4.00)	8.1260	16.160	2883.9	
7:(2.00,4.00)	8.0610	16.080	2874.9	
8:(4.00,4.00)	7.8990	15.810	2866.1	
9:(6.00,2.00)	7.9150	15.970	2857.9	
10:(4.00,2.00)	7.8950	15.880	2864.3	
11:(2.00,2.00)	8.2550	15.910	2865.4	
12:(0.00,2.00)	7.8650	16.110	2873.5	
13:(-2.00,2.00)	7.8400	16.070	2881.5	
14:(-4.00,2.00)	8.2620	16.180	2894.3	
15:(-6.00,2.00)	8.1150	16.030	2903.0	
16:(-6.00,0.00)	8.1470	16.180	2895.1	
17:(-4.00,0.00)	7.7610	16.180	2881.3	
18:(-2.00,0.00)	8.0400	15.970	2873.1	
19:(0.00,0.00)	7.7240	16.070	2869.2	
20:(2.00,0.00)	7.1590	15.780	2859.4	
21:(4.00,0.00)	8.2170	16.050	2853.6	
22:(6.00,0.00)	7.9880	15.820	2857.4	
23:(6.00,-2.00)	8.0140	15.930	2853.1	
24:(4.00,-2.00)	7.9640	16.000	2850.3	
25:(2.00,-2.00)	8.0250	16.160	2851.4	
26:(0.00,-2.00)	7.7430	16.030	2858.9	
27:(-2.00,-2.00)	8.2770	15.900	2865.8	
28:(-4.00,-2.00)	7.8190	16.030	2875.1	
29:(-6.00,-2.00)	7.9130	16.040	2884.0	
30:(-4.00,-4.00)	7.9400	16.000	2873.8	
31:(-2.00,-4.00)	7.9550	15.970	2865.4	
32:(0.00,-4.00)	7.8280	16.150	2856.0	
33:(2.00,-4.00)	7.8310	15.950	2851.0	
34:(4.00,-4.00)	8.0190	16.030	2849.8	
35:(2.00,-6.00)	7.7090	15.950	2854.3	
36:(0.00,-6.00)	7.9080	16.260	2860.0	
37:(-2.00,-6.00)	7.9940	16.050	2871.2
