Repository: jtrujil43/Ellipsometry

# Physics::Ellipsometry::VASE

Variable Angle Spectroscopic Ellipsometry data fitting for Perl / PDL.

## Description

Physics::Ellipsometry::VASE provides a framework for fitting optical thin-film
models to VASE data using the Levenberg-Marquardt algorithm.  It handles:

- **Data loading** — simple whitespace-delimited files and native J.A. Woollam
  VASE instrument format (auto-detected)
- **Weighted fitting** — uses measured uncertainties (sigma) from Woollam files
- **Numerical Jacobian** — automatic relative-step finite differences
- **Plotting** — multi-angle color-coded overlays via PDL::Graphics::Gnuplot

## Synopsis

```perl
use PDL;
use PDL::NiceSlice;
use Physics::Ellipsometry::VASE;

my $vase = Physics::Ellipsometry::VASE->new(layers => 1);
$vase->load_data('measurement.dat');

sub my_model {
    my ($params, $x) = @_;
    my $wavelength = $x->(:,0);   # nm
    my $angle      = $x->(:,1);   # degrees

    my $psi   = $params->(0) + $params->(1) / $wavelength**2;
    my $delta = $params->(2) + $params->(3) * $wavelength;

    return cat($psi, $delta)->flat;
}

$vase->set_model(\&my_model);
my $fitted = $vase->fit(pdl [45, 1e4, 120, 0.01]);

# Optional: plot results (requires PDL::Graphics::Gnuplot)
$vase->plot($fitted, output => 'fit.png');
```

## Data Formats

### Simple format

```

# Wavelength(nm)  Angle(deg)  Psi(deg)  Delta(deg)
400  70  45.0  120.0
410  70  44.5  121.0
```

### Woollam VASE format

Recognised automatically when line 2 begins with `VASEmethod[`.  Header
metadata is stored as object attributes; sigma columns are extracted and used
as fit weights.

**Example Woollam file format:**
```
w1_11012006
VASEmethod[EllipsometerType=4, Isotropic, FixedPol=45.00, ZoneAve=1, Revs=40, OffsetMode=2, Offset1=0, Offset2=0, Offset3=0, WVASE=3.616, HardVer=17.034, Wed Nov 01 15:19:00 2006]
Original[w1_11012006.dat]
nm
245.732520	64.999634	14.355849	149.18707	0.04032	0.132363
247.331348	64.999634	14.181567	150.33243	0.0433035	0.141132
```

**Loading Woollam files:**
```perl
use Physics::Ellipsometry::VASE;
use PDL;

my $vase = Physics::Ellipsometry::VASE->new(layers => 1);
my $data = $vase->load_data('woollam_data.dat');

# Access header metadata
print "Sample: ", $vase->{sample_name}, "\n";        # w1_11012006
print "Method: ", $vase->{vase_method}, "\n";        # VASEmethod[...] content
print "Original: ", $vase->{original_file}, "\n";    # Original[...] content
print "Units: ", $vase->{units}, "\n";               # nm

# Access measurement uncertainties (automatically used as fit weights)
if (defined $vase->{sigma}) {
    my $sigma_psi   = $vase->{sigma}->(0,:);  # psi uncertainties
    my $sigma_delta = $vase->{sigma}->(1,:);  # delta uncertainties
    print "Has sigma columns for weighted fitting\n";
}
```

The weighted fitting automatically uses the sigma columns when present, giving less weight to measurements with larger uncertainties during the Levenberg-Marquardt optimization.

## Examples

The `examples/` directory contains working scripts:

| Script | Description |
|--------|-------------|
| `fit_linear.pl` | Minimal linear dispersion model |
| `vase_test_fit.pl` | Cauchy thin-film model (Ta₂O₅ on Si) with complex Fresnel equations |
| `vase_tauc_lorentz_fit.pl` | Tauc-Lorentz oscillator with numerical Kramers-Kronig |

## Model Function Contract

```perl
sub model {
    my ($params, $x) = @_;
    # $params — PDL piddle of fit parameters
    # $x      — (npts, 2) piddle: col 0 = wavelength (nm), col 1 = angle (deg)
    #
    # Must return: cat($psi, $delta)->flat
    #   — flat piddle of length 2*npts (all psi then all delta)
}
```

File: data/OTS_on_SiO2/plastic_on_sio2.dat (part 1 of 22)
OTS on Ta2O5 aged several months
VASEmethod[EllipsometerType=4, Isotropic, FixedPol=45.00, ZoneAve=1, Revs=100, OffsetMode=2, Offset1=0, Offset2=0, Offset3=0, WVASE=3.668, HardVer=17.034, Tue Feb 10 14:28:34 2009]
Original[plastic_on_sio2.dat]
nm
AnE	245.732520	54.999866	28.4188	144.451	0.0231808	0.0435536
AnE	247.331348	54.999866	28.4369	146.029	0.022898	0.0421562
AnE	248.930176	54.999866	28.4599	147.848	0.0224454	0.0402968
AnE	250.529053	54.999866	28.485	150.061	0.0219592	0.0383261
AnE	252.127954	54.999866	28.4078	152.782	0.0220415	0.0371234
AnE	253.726855	54.999866	28.0951	155.741	0.0212693	0.034755
AnE	255.325781	54.999866	27.4278	158.757	0.0213374	0.0340286
AnE	256.924731	54.999866	26.5959	161.232	0.0223401	0.0352001
AnE	258.523706	54.999866	25.5791	163.322	0.0231361	0.0364395
AnE	260.122681	54.999866	24.6374	164.812	0.0234623	0.0371346
AnE	261.721680	54.999866	23.5773	165.56	0.0248677	0.0401475
AnE	263.320703	54.999866	22.639	166.117	0.0264568	0.0436324
AnE	264.919751	54.999866	21.9336	165.992	0.0268528	0.0453376
AnE	266.518799	54.999866	21.0845	165.849	0.0280464	0.0486235
AnE	268.117871	54.999866	20.5058	165.365	0.0295685	0.0525977
AnE	269.716968	54.999866	19.9642	164.967	0.0310459	0.056525
AnE	271.316089	54.999866	19.5586	164.162	0.0328645	0.0612436
AnE	272.915210	54.999866	19.0447	162.801	0.0343875	0.0668842
AnE	274.514331	54.999866	18.829	161.88	0.0324981	0.0644309
AnE	276.113501	54.999866	18.7366	160.742	0.0353211	0.0713628
AnE	277.712646	54.999866	18.7625	159.868	0.0341148	0.069377
AnE	279.311841	54.999866	18.8685	159.419	0.0352067	0.0724188
AnE	280.911035	54.999866	18.8024	158.909	0.0354479	0.0734278
AnE	282.510254	54.999866	18.7512	158.216	0.0349173	0.0735784
AnE	284.109473	54.999866	18.8529	157.483	0.0358612	0.075832
AnE	285.708716	54.999866	19.1312	156.487	0.0366447	0.0777949
AnE	287.307959	54.999866	19.4321	156.33	0.0344836	0.0725611
AnE	288.907202	54.999866	19.924	156.373	0.0340469	0.0703373
AnE	290.506494	54.999866	20.2864	157.469	0.0327902	0.0662871
AnE	292.105762	54.999866	20.5268	158.673	0.0342789	0.0673621
AnE	293.705078	54.999866	20.5107	159.731	0.0352373	0.0692369
AnE	295.304370	54.999866	20.4326	160.637	0.0347517	0.0679388
AnE	296.903687	54.999866	20.4672	161.006	0.0350288	0.0681669
AnE	298.503027	54.999866	20.4776	160.905	0.0344176	0.0679645
AnE	300.102368	54.999866	20.871	161.371	0.0331851	0.0642557
AnE	301.701709	54.999866	21.3824	162.657	0.0323491	0.0609331
AnE	303.301074	54.999866	21.8191	164.818	0.0315806	0.0579925
AnE	304.900439	54.999866	21.7589	167.638	0.0323393	0.0585099
AnE	306.499805	54.999866	21.2639	169.933	0.0324661	0.0590125
AnE	308.099194	54.999866	20.8054	171.636	0.0330503	0.0615473
AnE	309.698584	54.999866	20.2546	173.009	0.033449	0.0636952
AnE	311.297998	54.999866	19.889	173.774	0.0337033	0.0654627
AnE	312.897388	54.999866	19.2987	174.48	0.0354861	0.0716659
AnE	314.496802	54.999866	19.035	174.746	0.0363027	0.0750227
AnE	316.096216	54.999866	18.6312	175.087	0.0350664	0.0742451
AnE	317.695654	54.999866	18.1611	174.988	0.0374845	0.0821262
AnE	319.295093	54.999866	17.8724	175.112	0.0385239	0.0870443
AnE	320.894531	54.999866	17.6063	175.11	0.0374966	0.0856241
AnE	322.493970	54.999866	17.6055	174.937	0.0378818	0.0879235
AnE	324.093408	54.999866	17.127	174.886	0.0404681	0.0985208
AnE	325.692871	54.999866	17.0839	174.701	0.0402519	0.098339
AnE	327.292334	54.999866	16.8655	174.68	0.0404736	0.100502
AnE	328.891797	54.999866	16.6279	174.474	0.0394726	0.101033
AnE	330.491260	54.999866	16.4888	174.236	0.038383	0.101449
AnE	332.090723	54.999866	16.3365	174.385	0.0401545	0.106505
AnE	333.690186	54.999866	16.2577	173.762	0.0424476	0.114121
AnE	335.289673	54.999866	15.85	173.118	0.0406826	0.113863
AnE	336.889136	54.999866	15.9424	172.651	0.0412138	0.117629
AnE	338.488623	54.999866	15.8746	171.987	0.0414117	0.119014
AnE	340.088110	54.999866	16.0072	171.31	0.0395266	0.112601
AnE	341.687573	54.999866	16.0821	171.618	0.0407555	0.118412
AnE	343.287061	54.999866	16.1131	171.665	0.0410486	0.121281
AnE	344.886548	54.999866	16.1727	172.044	0.0406876	0.119136
AnE	346.486035	54.999866	15.8927	172.172	0.0405346	0.120049
AnE	348.085522	54.999866	15.8938	172.619	0.0414754	0.126007
AnE	349.684985	54.999866	15.7195	172.185	0.0406701	0.127505
AnE	351.284473	54.999866	15.8282	171.921	0.0415295	0.131007
AnE	352.883960	54.999866	15.6636	171.063	0.0403865	0.127452
AnE	354.483423	54.999866	15.786	170.217	0.0415218	0.131041
AnE	356.082910	54.999866	15.972	169.741	0.0409981	0.131868
AnE	357.682373	54.999866	16.3104	169.36	0.0378383	0.120135
AnE	359.281860	54.999866	16.7799	170.074	0.0379683	0.117771
AnE	360.881323	54.999866	16.8605	171.694	0.0364112	0.111716
AnE	362.480786	54.999866	17.0777	173.053	0.0372126	0.114217
AnE	364.080249	54.999866	16.8189	174.358	0.037535	0.119454
AnE	365.679712	54.999866	16.7644	175.418	0.0367392	0.118694
AnE	367.279175	54.999866	16.6538	176.195	0.0383197	0.124112
AnE	368.878613	54.999866	16.4274	176.167	0.0415958	0.134572
AnE	370.478052	54.999866	16.3399	177.016	0.0430855	0.142558
AnE	372.077490	54.999866	16.1113	176.875	0.045377	0.154208
AnE	373.676929	54.999866	16.0553	177.595	0.0450993	0.157158
AnE	375.276367	54.999866	15.9506	177.355	0.0413169	0.143434
AnE	376.875781	54.999866	15.7834	177.423	0.0405475	0.141207
AnE	378.475195	54.999866	15.6321	177.57	0.0384576	0.13669
AnE	380.074609	54.999866	15.592	177.672	0.0369004	0.133189
AnE	381.673999	54.999866	15.6661	177.849	0.0370035	0.136332
AnE	383.273389	54.999866	15.8176	177.565	0.0358673	0.128045
AnE	384.872778	54.999866	16.4145	178.194	0.0328219	0.109136
AnE	386.472168	54.999866	17.3145	176.95	0.0304975	0.0906006
AnE	388.071533	54.999866	19.2209	178.22	0.0280351	0.0753543
AnE	389.670898	54.999866	21.2768	176.258	0.0252013	0.0635767
AnE	391.270239	54.999866	20.3419	176.923	0.0239947	0.0603924
AnE	392.869580	54.999866	19.8141	-175.473	0.0212538	0.0526861
AnE	394.468921	54.999866	21.2681	178.649	0.0206118	0.0473692
AnE	396.068237	54.999866	24.5001	171.233	0.0196244	0.0411878
AnE	397.667554	54.999866	27.7706	177.585	0.0204641	0.0422042
AnE	399.266846	54.999866	27.9883	171.498	0.019867	0.0421191
AnE	400.866138	54.999866	22.6208	169.971	0.0184305	0.0431101
AnE	402.465405	54.999866	17.7899	-163.291	0.0175132	0.0434939
AnE	404.064673	54.999866	21.0844	-171.972	0.0165647	0.0398221
AnE	405.663916	54.999866	23.6458	164.983	0.0166669	0.0362337
AnE	407.263159	54.999866	25.6485	160.468	0.017407	0.0361601
AnE	408.862378	54.999866	31.0736	-174.852	0.0174404	0.0370224
AnE	410.461572	54.999866	30.2991	171.271	0.0175443	0.0380329
AnE	412.060791	54.999866	24.3376	152.208	0.0175003	0.0417093
AnE	413.659961	54.999866	12.0907	-160.438	0.0161636	0.0483085
AnE	415.259131	54.999866	17.0235	-143.909	0.015371	0.0394519
AnE	416.858301	54.999866	21.9146	-170.968	0.014723	0.0368833
AnE	418.457422	54.999866	23.9096	160.459	0.0151816	0.0342383
AnE	420.056592	54.999866	25.1188	144.954	0.0160171	0.0338943
AnE	421.655664	54.999866	30.4068	-168.448	0.0166942	0.0367421
AnE	423.254785	54.999866	31.3089	-173.447	0.0163906	0.0357619
AnE	424.853857	54.999866	28.7993	161.658	0.0166679	0.0381874
AnE	426.452930	54.999866	21.8782	134.83	0.0148229	0.0412131
AnE	428.051953	54.999866	3.31583	161.585	0.0149238	0.105364
AnE	429.650977	54.999866	13.52	-118.285	0.014148	0.0399741
AnE	431.250000	54.999866	20.1119	-148.637	0.0136374	0.0371681
AnE	432.848975	54.999866	22.9559	179.854	0.0135144	0.0345101
AnE	434.447949	54.999866	24.1861	150.083	0.013585	0.0303215
AnE	436.046924	54.999866	24.9677	132.794	0.0139454	0.0294104
AnE	437.645850	54.999866	30.6166	-161.084	0.0142499	0.0317973
AnE	439.244727	54.999866	31.8082	-159.569	0.0146103	0.0311199
AnE	440.843652	54.999866	30.2699	176.392	0.0149072	0.0330061
AnE	442.442529	54.999866	27.5561	148.561	0.0141379	0.0332696
AnE	444.041357	54.999866	20.3143	118.357	0.014132	0.0397952
AnE	445.640186	54.999866	4.75241	50.9306	0.013158	0.114114
AnE	447.239014	54.999866	12.5504	-98.2304	0.0132476	0.0394406
AnE	448.837793	54.999866	19.9308	-132.681	0.0122901	0.0338219
AnE	450.436572	54.999866	23.4523	-162.797	0.0130666	0.0343523
AnE	452.035303	54.999866	25.0811	170.165	0.0129785	0.0304958
AnE	453.634033	54.999866	25.7522	146.355	0.0135448	0.0287053
AnE	455.232715	54.999866	26.4027	136.871	0.0132773	0.0278064
AnE	456.831396	54.999866	29.1346	-155.837	0.0143029	0.0311106
AnE	458.430078	54.999866	31.8372	-154.011	0.013667	0.0287779
AnE	460.028711	54.999866	31.348	-173.104	0.0136676	0.0292781
AnE	461.627295	54.999866	30.1532	164.438	0.0135844	0.0300785
AnE	463.225879	54.999866	27.4442	140.229	0.0128344	0.0292904
AnE	464.824463	54.999866	21.0146	113.141	0.0128084	0.0329961
AnE	466.422949	54.999866	5.61208	59.2115	0.0118443	0.114506
AnE	468.021484	54.999866	12.5252	-92.3064	0.0116994	0.0356366
AnE	469.619971	54.999866	19.7629	-123.827	0.0118557	0.0312633
AnE	471.218408	54.999866	23.7691	-151.374	0.0124714	0.031611
AnE	472.816846	54.999866	25.7936	-176.249	0.0123595	0.0295499
AnE	474.415234	54.999866	26.1468	162.155	0.0123844	0.0273848
AnE	476.013623	54.999866	26.3238	146.65	0.0121498	0.0250985
AnE	477.611963	54.999866	25.9129	149.076	0.0120218	0.0242411
AnE	479.210254	54.999866	26.6708	-162.974	0.0121122	0.0244776
AnE	480.808545	54.999866	29.7698	-149.57	0.0124269	0.0247886
AnE	482.406836	54.999866	30.2021	-161.537	0.0126029	0.0252854
AnE	484.005029	54.999866	30.3033	-179.216	0.0127996	0.0260693
AnE	485.603271	54.999866	29.5767	160.871	0.0117414	0.0242349
AnE	487.201416	54.999866	27.9994	142.198	0.0114721	0.0239229
AnE	488.799561	54.999866	24.6384	126.969	0.0112103	0.0240123
AnE	490.397656	54.999866	16.1257	125.715	0.0109082	0.0288266
AnE	491.995752	54.999866	11.1111	-141.718	0.011547	0.0382236
AnE	493.593799	54.999866	19.0303	-135.361	0.011401	0.0286194
AnE	495.191846	54.999866	22.9829	-150.264	0.0114472	0.0274005
AnE	496.789795	54.999866	24.9771	-168.094	0.0116741	0.0272476
AnE	498.387744	54.999866	25.1936	173.87	0.0121295	0.0276182
AnE	499.985693	54.999866	24.2048	158.024	0.0115915	0.0257707
AnE	501.583594	54.999866	21.8189	147.457	0.0115748	0.0252394
AnE	503.181445	54.999866	19.1463	156.139	0.0113184	0.0241627
AnE	504.779248	54.999866	20.2298	-160.014	0.0110371	0.0222526
AnE	506.377051	54.999866	24.4532	-142.753	0.0110422	0.0217878
AnE	507.974805	54.999866	26.9668	-149.75	0.0112334	0.0219536
AnE	509.572510	54.999866	28.7064	-163.215	0.0113274	0.0219343
AnE	511.170215	54.999866	29.3969	-178.244	0.0113462	0.0217592
AnE	512.767871	54.999866	29.1762	166.845	0.0114935	0.0218457
AnE	514.365479	54.999866	28.5896	153.446	0.0107139	0.0203112
AnE	515.963037	54.999866	26.7319	143.553	0.0106143	0.020047
AnE	517.560596	54.999866	23.9586	145.956	0.0108774	0.0203377
AnE	519.158105	54.999866	21.6169	178.365	0.0107553	0.0199559
AnE	520.755566	54.999866	20.9101	-151.765	0.0108584	0.0214054
AnE	522.353027	54.999866	21.9484	-150.676	0.0110463	0.0228132
AnE	523.950391	54.999866	22.9087	-161.389	0.0116007	0.0245708
AnE	525.547754	54.999866	23.3017	-176.226	0.0118012	0.0256526
AnE	527.145068	54.999866	23.0875	167.671	0.0115221	0.0259303
AnE	528.742383	54.999866	21.8779	151.397	0.0111516	0.026408
AnE	530.339600	54.999866	19.5363	135.822	0.010004	0.0254585
AnE	531.936816	54.999866	15.1736	122.335	0.00963997	0.0283668
AnE	533.533984	54.999866	7.56832	116.237	0.00903098	0.0431733
AnE	535.131104	54.999866	6.87086	-111.268	0.00853567	0.0960676
AnE	536.728174	54.999866	17.3072	-113.277	0.00934873	0.0292025
AnE	538.325244	54.999866	22.9486	-127.08	0.00973267	0.0234486
AnE	539.922266	54.999866	26.0962	-142.837	0.0101473	0.021657
AnE	541.519189	54.999866	28.0755	-158.707	0.0105078	0.0205322
AnE	543.116113	54.999866	29.1892	-174.06	0.0109949	0.0202015
AnE	544.712988	54.999866	29.3475	171.117	0.0113911	0.0202659
AnE	546.309863	54.999866	29.1794	157.174	0.0110573	0.0194812
AnE	547.906641	54.999866	28.816	144.592	0.0100503	0.0176973
AnE	549.503369	54.999866	27.5896	135.751	0.0100076	0.0175202
AnE	551.100098	54.999866	25.7869	146.164	0.00953717	0.0161162
AnE	552.696777	54.999866	23.2077	-162.448	0.00948435	0.0156738
AnE	554.293359	54.999866	21.1568	-134.88	0.00931835	0.0167546
AnE	555.889941	54.999866	21.6528	-137.676	0.00930006	0.0175089
AnE	557.486475	54.999866	22.313	-148.702	0.00922643	0.0177529
AnE	559.082959	54.999866	22.8178	-162.378	0.00958503	0.0185876
AnE	560.679395	54.999866	22.8797	-177.749	0.00969618	0.019139
AnE	562.275830	54.999866	22.5095	165.639	0.00930848	0.0195188
AnE	563.872168	54.999866	21.6375	148.404	0.00929856	0.0217276
AnE	565.468457	54.999866	20.2634	130.415	0.00878003	0.0230125
AnE	567.064697	54.999866	18.1781	111.352	0.00814061	0.0231801
AnE	568.660938	54.999866	15.2291	88.845	0.00804375	0.0239902
AnE	570.257080	54.999866	11.8517	58.4123	0.00756354	0.0226534
AnE	571.853223	54.999866	9.59498	7.02071	0.00803856	0.0216828
AnE	573.449268	54.999866	12.3812	-53.2591	0.00839334	0.0235919
AnE	575.045313	54.999866	17.9836	-88.5842	0.00739534	0.0242169
AnE	576.641260	54.999866	22.1414	-111.886	0.00783886	0.0235042
AnE	578.237207	54.999866	25.224	-130.665	0.00846969	0.0217376
AnE	579.833057	54.999866	27.2741	-147.609	0.00899363	0.0195668
AnE	581.428857	54.999866	28.6805	-163.501	0.00908494	0.0170625
AnE	583.024658	54.999866	29.1736	-178.186	0.00951706	0.0163901
AnE	584.620361	54.999866	29.2307	167.598	0.00971039	0.0163881
AnE	586.216064	54.999866	29.1735	153.319	0.00900079	0.0155613
AnE	587.811670	54.999866	28.3756	138.966	0.00879001	0.0156924
AnE	589.407227	54.999866	27.1222	123.839	0.00884737	0.0161956
AnE	591.002734	54.999866	27.0561	107.651	0.00847229	0.0157492
AnE	592.598193	54.999866	44.6964	66.1564	0.00808177	0.014588
AnE	594.193604	54.999866	17.6345	-76.2729	0.007953	0.0157493
AnE	595.788965	54.999866	17.293	-91.1203	0.00804597	0.0159472
AnE	597.384277	54.999866	18.3038	-107.913	0.00794321	0.0159123
AnE	598.979541	54.999866	19.4329	-124.383	0.00804723	0.0161972
AnE	600.574756	54.999866	20.7797	-140.331	0.00782392	0.0155401
AnE	602.169873	54.999866	21.4224	-155.747	0.00820243	0.0156762
AnE	603.764990	54.999866	21.8147	-171.165	0.00851969	0.0156407
AnE	605.360010	54.999866	21.8716	173.6	0.00859424	0.0159254
AnE	606.954980	54.999866	21.5599	158.06	0.00864231	0.0176612
AnE	608.549902	54.999866	20.9472	142.277	0.00789916	0.0186216
AnE	610.144775	54.999866	19.9433	126.178	0.00743441	0.0198262
AnE	611.739600	54.999866	18.4212	108.796	0.00741403	0.0211991
AnE	613.334375	54.999866	16.616	89.0335	0.00715047	0.0206155
AnE	614.929053	54.999866	14.7441	65.6144	0.00721738	0.0196449
AnE	616.523730	54.999866	13.4862	37.2766	0.00733762	0.0174235
AnE	618.118311	54.999866	13.2469	3.40984	0.00780905	0.0151049
AnE	619.712842	54.999866	14.6461	-32.843	0.00786538	0.0140173
AnE	621.307275	54.999866	17.2677	-65.8335	0.00798188	0.0179769
AnE	622.901709	54.999866	20.2875	-91.4839	0.00769757	0.0218977
AnE	624.496045	54.999866	23.0442	-111.994	0.00739269	0.0221969
AnE	626.090381	54.999866	24.9879	-129.955	0.00830676	0.0228308
AnE	627.684570	54.999866	26.6095	-145.749	0.00935562	0.0215823
AnE	629.278760	54.999866	27.812	-160.168	0.00953685	0.0181222
AnE	630.872900	54.999866	28.3981	-173.762	0.00998847	0.0165284
AnE	632.466943	54.999866	28.6203	173.079	0.00984985	0.0158223
AnE	634.060938	54.999866	28.3446	160.146	0.00969832	0.0165821
AnE	635.654883	54.999866	27.6668	147.089	0.00933062	0.0174955
AnE	637.248730	54.999866	26.4406	133.002	0.00920479	0.0186504
AnE	638.842529	54.999866	25.0933	116.998	0.00865488	0.0184111
AnE	640.436279	54.999866	22.9885	96.7694	0.00834963	0.0177443
AnE	642.029980	54.999866	20.3854	66.0531	0.00816754	0.0144054
AnE	643.623584	54.999866	17.6257	11.4947	0.00824839	0.0107236
AnE	645.217139	54.999866	16.6619	-26.8865	0.00795999	0.0139169
AnE	646.810645	54.999866	16.0827	-51.715	0.00774088	0.0154569
AnE	648.404053	54.999866	16.01	-73.3904	0.00790332	0.0168891
AnE	649.997412	54.999866	17.088	-93.8582	0.00732376	0.0162673
AnE	651.590723	54.999866	18.0868	-112.027	0.00772027	0.0173165
AnE	653.183984	54.999866	19.2658	-128.817	0.00781755	0.0170581
AnE	654.777148	54.999866	20.4317	-145.266	0.00793327	0.0159402
AnE	656.370264	54.999866	21.2972	-159.528	0.00716246	0.0129315
AnE	657.963281	54.999866	21.6589	-169.763	0.00750932	0.0125961
AnE	659.556250	54.999866	21.7229	178.659	0.00771291	0.0125378
AnE	661.149170	54.999866	21.5002	164.039	0.00867943	0.0152837
AnE	662.741992	54.999866	21.1382	150.427	0.00841286	0.0171048
AnE	664.334766	54.999866	20.4571	136.641	0.00781468	0.0182393
AnE	665.927490	54.999866	19.3602	121.812	0.00766926	0.0197264
AnE	667.520117	54.999866	18.1772	105.709	0.00724697	0.0194705
AnE	669.112695	54.999866	16.8009	87.5486	0.00760216	0.0200987
AnE	670.705176	54.999866	15.8876	67.9435	0.00752101	0.0185403
AnE	672.297607	54.999866	15.5091	47.2753	0.007584	0.0166012
AnE	673.889990	54.999866	15.582	26.1867	0.00781129	0.0144435
AnE	675.482275	54.999866	16.0903	3.30959	0.00799749	0.0119594
AnE	677.074512	54.999866	16.995	-22.3906	0.00817182	0.0105601
AnE	678.666650	54.999866	18.2698	-50.585	0.00827264	0.0124795
AnE	680.258740	54.999866	20.0865	-76.5848	0.00835284	0.0172923
AnE	681.850732	54.999866	22.0962	-97.9466	0.008042	0.0207829
AnE	683.442676	54.999866	23.9189	-115.402	0.00816076	0.0227301
AnE	685.034521	54.999866	25.5823	-130.228	0.00840119	0.0223649
AnE	686.626318	54.999866	26.7246	-143.294	0.00924875	0.0215658
AnE	688.218066	54.999866	27.6226	-155.153	0.00993584	0.0193998
AnE	689.809717	54.999866	28.2059	-166.506	0.0106129	0.0172439
AnE	691.401270	54.999866	28.5048	-177.593	0.010724	0.0154899
AnE	692.992773	54.999866	28.4775	171.264	0.0106907	0.0156957
AnE	694.584229	54.999866	28.1081	159.963	0.0100195	0.0167092
AnE	696.175586	54.999866	27.3877	148.318	0.00966951	0.0188602
AnE	697.766846	54.999866	26.2838	135.934	0.00934947	0.0208026
AnE	699.358057	54.999866	25.2278	122.237	0.00857308	0.0205562
AnE	700.949170	54.999866	23.5969	106.682	0.00892283	0.0213956
AnE	702.540234	54.999866	22.2322	88.3632	0.0086215	0.0185132
AnE	704.131201	54.999866	20.5661	66.2682	0.00854914	0.0143753
AnE	705.722119	54.999866	19.1017	39.4489	0.0087626	0.0106299
AnE	707.312939	54.999866	18.0114	11.701	0.00875179	0.0102985
AnE	708.903711	54.999866	17.11	-11.7409	0.0084716	0.0126696
AnE	710.494385	54.999866	16.2464	-32.1623	0.00824967	0.0151627
AnE	712.084961	54.999866	15.7694	-51.4808	0.008314	0.0175559
AnE	713.675488	54.999866	15.9546	-70.3392	0.008307	0.0191473
AnE	715.265918	54.999866	16.787	-87.75	0.00807439	0.0195277
AnE	716.856299	54.999866	17.7895	-103.259	0.00822404	0.0201461
AnE	718.446582	54.999866	18.937	-117.089	0.00813827	0.0195717
AnE	720.036768	54.999866	19.8519	-129.281	0.00851563	0.0194253
AnE	721.626904	54.999866	20.6225	-140.706	0.00878642	0.0182026
AnE	723.216943	54.999866	21.1391	-151.84	0.00899549	0.0164004
AnE	724.806885	54.999866	21.4874	-162.932	0.00922557	0.0145679
AnE	726.396777	54.999866	21.6306	-174.249	0.00947777	0.0135036
AnE	727.986572	54.999866	21.6137	174.153	0.0094115	0.0135993
AnE	729.576318	54.999866	21.4362	162.426	0.00917153	0.0150039
AnE	731.165967	54.999866	21.0779	150.598	0.00859618	0.0164664
AnE	732.755518	54.999866	20.55	138.785	0.00845016	0.0184196
AnE	734.344971	54.999866	19.8319	126.901	0.00817647	0.0194342
AnE	735.934375	54.999866	18.9433	114.648	0.0082424	0.0203539
AnE	737.523682	54.999866	18.0808	102.026	0.00824145	0.0203619
AnE	739.112891	54.999866	17.3201	88.8621	0.00882261	0.0211789
AnE	740.702051	54.999866	16.7485	74.4937	0.00886227	0.0202252
AnE	742.291113	54.999866	16.3371	58.5378	0.00928093	0.0196884
AnE	743.880078	54.999866	16.1823	41.7867	0.0102078	0.0195174
AnE	745.468994	54.999866	16.6882	24.7144	0.00972553	0.0160467
AnE	747.057764	54.999866	17.3011	6.77749	0.00989353	0.0132415
AnE	748.646484	54.999866	17.7088	-13.4246	0.00970249	0.010476
AnE	750.235156	54.999866	18.3575	-35.8993	0.0098189	0.0106938
AnE	751.823682	54.999866	19.1303	-59.1067	0.00978161	0.0141162
AnE	753.412158	54.999866	20.6076	-79.7204	0.00953557	0.0183048
AnE	755.000537	54.999866	22.0816	-96.8574	0.00971222	0.0220838
AnE	756.588818	54.999866	23.4398	-111.401	0.00976359	0.0239238
AnE	758.177002	54.999866	24.8909	-124.238	0.00998292	0.0244476
AnE	759.765137	54.999866	25.9813	-135.632	0.0102963	0.0238034
AnE	761.353125	54.999866	26.7622	-146.316	0.0109934	0.0228048
AnE	762.941064	54.999866	27.4225	-156.509	0.011511	0.0205397
AnE	764.528906	54.999866	27.8989	-166.251	0.0120287	0.0179548
AnE	766.116699	54.999866	28.1113	-175.908	0.0127678	0.0164634
AnE	767.704346	54.999866	28.1948	174.669	0.0125395	0.0158538
AnE	769.291943	54.999866	28.0686	165.576	0.0126982	0.0181819
AnE	770.879443	54.999866	27.8063	156.132	0.0116687	0.0203565
AnE	772.466846	54.999866	27.3018	146.996	0.0115234	0.0241434
AnE	774.054150	54.999866	26.6674	137.628	0.011007	0.0267332
AnE	775.641357	54.999866	25.929	127.535	0.0104396	0.0281952
AnE	777.228467	54.999866	24.9931	117.241	0.00999483	0.0283065
AnE	778.815527	54.999866	23.7751	106.016	0.0104397	0.0290702
AnE	780.402441	54.999866	22.4303	92.8269	0.010598	0.0268211
AnE	781.989307	54.999866	20.8898	78.0128	0.0110725	0.0233104
AnE	783.576074	54.999866	19.5185	60.5965	0.0113415	0.017984
AnE	785.162744	54.999866	18.286	39.8779	0.0111924	0.0128329
AnE	786.749316	54.999866	17.5469	19.0685	0.0110867	0.0115906
AnE	788.335791	54.999866	17.0452	0.70112	0.0110099	0.0139744
AnE	789.922168	54.999866	16.7156	-15.167	0.0104995	0.0165883
AnE	791.508447	54.999866	16.3275	-28.6801	0.0106722	0.0198966
AnE	793.094629	54.999866	16.157	-42.2038	0.0106627	0.0226141
AnE	794.680762	54.999866	16.1111	-55.0492	0.0104341	0.0243546
AnE	796.266748	54.999866	16.5238	-68.2021	0.00990255	0.0248026
AnE	797.852637	54.999866	16.966	-81.0546	0.00964417	0.0255227
AnE	799.438477	54.999866	17.6774	-93.9098	0.00960652	0.0261197
AnE	801.024170	54.999866	18.3986	-105.64	0.00982781	0.0266276
AnE	802.609814	54.999866	19.0961	-116.405	0.0102443	0.0268652
AnE	804.195313	54.999866	19.8114	-127.666	0.0109593	0.0265034
AnE	805.780762	54.999866	20.5691	-138.364	0.0109324	0.0234038
AnE	807.366064	54.999866	21.0052	-148.021	0.0121104	0.0222227
AnE	808.951318	54.999866	21.4272	-157.283	0.0120467	0.0186732
AnE	810.536426	54.999866	21.725	-165.952	0.0117051	0.0155548
AnE	812.121484	54.999866	21.8717	-174.003	0.0116084	0.0141041
AnE	813.706396	54.999866	21.8663	177.878	0.0125692	0.0153278
AnE	815.291211	54.999866	21.8792	169.506	0.0117314	0.015722
AnE	816.875977	54.999866	21.7167	161.445	0.0115883	0.0176747
AnE	818.460596	54.999866	21.3875	153.545	0.0118349	0.0204308
AnE	820.045117	54.999866	20.9377	144.897	0.0112452	0.0218245
AnE	821.629590	54.999866	20.2283	135.598	0.0112409	0.0238846
AnE	823.213867	54.999866	19.4218	126.38	0.0113763	0.0257315
AnE	824.798145	54.999866	18.6109	116.216	0.0112884	0.0264838
AnE	826.382227	54.999866	17.729	104.724	0.0110015	0.0261425
AnE	827.966211	54.999866	17.0699	92.8591	0.0111831	0.0262443
AnE	829.550195	54.999866	16.3671	79.9537	0.0117537	0.0266844
AnE	831.133984	54.999866	16.1639	66.759	0.0115473	0.0249562
AnE	832.717676	54.999866	16.2469	53.387	0.0119536	0.0241196
AnE	834.301270	54.999866	16.4416	40.7327	0.0126697	0.023542
AnE	835.884863	54.999866	17.1349	29.0301	0.0127431	0.0212619
AnE	837.468262	54.999866	18.1877	16.2592	0.012772	0.0182565
AnE	839.051563	54.999866	19.2988	4.25614	0.0124611	0.014637
AnE	840.634668	54.999866	19.8706	-10.4507	0.0136008	0.0125699
AnE	842.217773	54.999866	20.2069	-30.1844	0.0130698	0.0113177
AnE	843.800781	54.999866	20.3896	-52.1961	0.0136163	0.0162888
AnE	845.383691	54.999866	20.7114	-69.9773	0.0135069	0.0214959
AnE	846.966406	54.999866	21.4803	-86.2703	0.0133983	0.0261595
AnE	848.549121	54.999866	22.321	-101.009	0.0134011	0.0294597
AnE	850.131641	54.999866	23.373	-112.476	0.0139472	0.032063
AnE	851.714063	54.999866	24.295	-122.426	0.0135061	0.0311555
AnE	853.296484	54.999866	25.3247	-131.593	0.0136163	0.0304029
AnE	854.878711	54.999866	26.2019	-139.833	0.0140066	0.0292497
AnE	856.460840	54.999866	26.7413	-146.91	0.0148685	0.0286058
AnE	858.042773	54.999866	27.2916	-154.013	0.0151315	0.0260485
AnE	859.624707	54.999866	27.7188	-161.412	0.0155496	0.0233273
AnE	861.206543	54.999866	27.998	-168.362	0.016263	0.0209266
AnE	862.788184	54.999866	28.1262	-174.691	0.0171374	0.0194748
AnE	864.369824	54.999866	28.1358	178.309	0.0166989	0.0176158
AnE	865.951270	54.999866	28.0689	170.848	0.0177373	0.01972
AnE	867.532617	54.999866	27.8652	163.718	0.016642	0.0218852
AnE	869.113867	54.999866	27.5142	157.101	0.0169387	0.0269455
AnE	870.695020	54.999866	27.1222	149.528	0.0165401	0.0323415
AnE	872.275977	54.999866	26.6115	141.427	0.0158734	0.0377034
AnE	873.856934	54.999866	26.1165	134.18	0.015252	0.0415458
AnE	875.437695	54.999866	25.4206	126.679	0.015049	0.0455995
AnE	877.018359	54.999866	24.5521	117.822	0.0149332	0.0484051
AnE	878.599023	54.999866	23.7697	107.822	0.0142167	0.0459225
AnE	880.179395	54.999866	23.0297	99.0281	0.0143394	0.0434582
AnE	881.759766	54.999866	22.0857	89.7653	0.0151065	0.0416315
AnE	883.340039	54.999866	21.0467	78.6318	0.015652	0.0364781
AnE	884.920117	54.999866	20.1122	66.8901	0.0158873	0.0298209
AnE	886.500098	54.999866	19.3812	55.8055	0.015981	0.0238794
AnE	888.079980	54.999866	18.33	43.4508	0.0163723	0.0192224
AnE	889.659766	54.999866	17.4801	29.1022	0.016419	0.0158686
AnE	891.239453	54.999866	16.9554	14.9457	0.0167267	0.0168338
AnE	892.818945	54.999866	16.4211	3.65577	0.0168335	0.0203419
AnE	894.398438	54.999866	15.9104	-8.12839	0.0166643	0.0249457
AnE	895.977734	54.999866	15.3592	-21.6987	0.0166095	0.0311079
AnE	897.556934	54.999866	15.388	-34.3052	0.015243	0.0330809
AnE	899.135938	54.999866	15.4943	-44.6948	0.0152792	0.0364692
AnE	900.714941	54.999866	15.7068	-55.6527	0.0150202	0.0387546
AnE	902.293750	54.999866	16.1351	-66.753	0.0150319	0.0411367
AnE	903.872461	54.999866	16.7277	-76.7894	0.0146277	0.0413772
AnE	905.451074	54.999866	17.4721	-85.414	0.0140325	0.0405373
AnE	907.029590	54.999866	17.9532	-93.3789	0.0144797	0.0422328
AnE	908.607910	54.999866	18.5915	-102.031	0.014861	0.0431292
AnE	910.186133	54.999866	19.2657	-109.766	0.0147357	0.0418627
AnE	911.764258	54.999866	19.8923	-116.621	0.0146235	0.0398859
AnE	913.342285	54.999866	20.2289	-123.323	0.01557	0.0400593
AnE	914.920117	54.999866	20.6831	-131.021	0.0157633	0.0372235
AnE	916.497852	54.999866	20.9521	-138.58	0.0167882	0.0352938
AnE	918.075488	54.999866	21.3081	-145.689	0.0167922	0.0307973
AnE	919.653027	54.999866	21.5457	-152.262	0.0178289	0.0282439
AnE	921.230469	54.999866	21.6984	-159.796	0.0186945	0.0248139
AnE	922.807715	54.999866	21.8489	-167.953	0.0198523	0.0219863
AnE	924.384863	54.999866	21.9998	-175.196	0.0197862	0.0200725
AnE	925.961914	54.999866	22.061	178.574	0.0197269	0.020284
AnE	927.538770	54.999866	22.0137	172.404	0.0210935	0.0236341
AnE	929.115527	54.999866	21.9687	165.572	0.0206228	0.0264357
AnE	930.692188	54.999866	21.8723	159.064	0.0202632	0.0296084
AnE	932.268750	54.999866	21.7562	153.837	0.0197677	0.0318339
AnE	933.845117	54.999866	21.445	149.236	0.0215031	0.0373223
AnE	935.421387	54.999866	21.0257	144.612	0.0245448	0.045416
AnE	936.997559	54.999866	20.5718	139.882	0.0249209	0.0494548
AnE	938.573535	54.999866	20.102	135.243	0.0270638	0.0561783
AnE	940.149414	54.999866	19.4004	131.081	0.0314573	0.0677161
AnE	941.725195	54.999866	18.535	126.365	0.0344618	0.0771898
AnE	943.300879	54.999866	17.3445	120.281	0.0380903	0.0895404
AnE	944.876367	54.999866	16.3553	112.705	0.0372401	0.0910423
AnE	946.451758	54.999866	15.2502	102.218	0.0400827	0.0991184
AnE	948.027051	54.999866	14.5964	92.5182	0.0392865	0.0970824
AnE	949.602148	54.999866	13.7757	78.7159	0.0397373	0.0952799
AnE	951.177148	54.999866	13.6619	62.0927	0.0392884	0.0878906
AnE	952.752051	54.999866	14.1014	49.284	0.0363268	0.0740938
AnE	954.326758	54.999866	14.597	36.3091	0.0364998	0.0665315
AnE	955.901367	54.999866	15.3946	25.5309	0.0349896	0.0551703
AnE	957.475879	54.999866	16.4361	11.3023	0.0341722	0.0419774
AnE	959.050195	54.999866	17.88	-2.17363	0.0317507	0.0289218
AnE	960.624512	54.999866	18.7524	-15.4031	0.0315137	0.0228836
AnE	962.198535	54.999866	18.672	-29.5054	0.0306237	0.023556
AnE	963.772559	54.999866	19.3235	-44.7212	0.030725	0.031904
AnE	965.346387	54.999866	19.579	-60.2233	0.0297164	0.0426508
AnE	966.920020	54.999866	20.193	-72.6207	0.0287206	0.0501456
AnE	968.493652	54.999866	20.4511	-81.5832	0.029214	0.0566357
AnE	970.066992	54.999866	20.6151	-90.8778	0.0280808	0.0593288
AnE	971.640332	54.999866	21.2737	-101.628	0.0277328	0.0618834
AnE	973.213477	54.999866	21.8453	-110.952	0.0276365	0.0631082
AnE	974.786523	54.999866	22.4065	-119.185	0.0276302	0.0623612
AnE	976.359473	54.999866	23.0821	-125.956	0.0281952	0.0624951
AnE	977.932227	54.999866	23.8964	-132.325	0.0278805	0.0592272
AnE	979.504785	54.999866	24.4927	-139.219	0.0296091	0.0595198
AnE	981.077344	54.999866	25.2654	-145.608	0.0301001	0.055144
AnE	982.649707	54.999866	25.7962	-150.63	0.0317617	0.053628
AnE	984.221875	54.999866	26.1169	-155.396	0.0320362	0.0495482
AnE	985.793945	54.999866	26.4896	-160.662	0.0328089	0.0450632
AnE	987.365918	54.999866	26.7606	-166.204	0.0346573	0.041518
AnE	988.937793	54.999866	27.1671	-171.185	0.0327613	0.0343165
AnE	990.509375	54.999866	27.1919	-175.448	0.0331598	0.0315764
AnE	992.080957	54.999866	27.2742	-179.552	0.0354123	0.0314345
AnE	993.652344	54.999866	27.1413	175.844	0.0366143	0.0323943
AnE	995.223633	54.999866	27.027	170.857	0.0346119	0.0330466
AnE	996.794727	54.999866	26.9689	166.224	0.035854	0.0387253
AnE	998.365723	54.999866	26.7177	162.139	0.0345198	0.0428692
AnE	999.936523	54.999866	26.5116	158.04	0.0362898	0.0520534
AnE	1012.422852	54.999866	22.5172	93.0701	0.0193208	0.0602163
AnE	1015.876367	54.999866	21.1945	77.0993	0.0191707	0.0482336
AnE	1019.329297	54.999866	20.0608	57.0882	0.0175894	0.0302558
AnE	1022.781836	54.999866	19.0369	39.7473	0.0164662	0.019072
AnE	1026.233691	54.999866	17.9288	20.5617	0.0161068	0.0136398
AnE	1029.685059	54.999866	16.9783	4.3603	0.0140376	0.014703
AnE	1033.135938	54.999866	15.6278	-14.0466	0.0141246	0.0235209
AnE	1036.586230	54.999866	14.9478	-32.5404	0.0118806	0.0275962
AnE	1040.036035	54.999866	15.4995	-55.9056	0.00937199	0.0272766
AnE	1043.485352	54.999866	16.8511	-74.8807	0.00886572	0.0277551
AnE	1046.934082	54.999866	18.7405	-91.8892	0.00840768	0.0262571
AnE	1050.382324	54.999866	20.2409	-104.211	0.00801796	0.0239738
AnE	1053.830078	54.999866	21.3703	-115.717	0.00764578	0.0213292
AnE	1057.277344	54.999866	21.9518	-124.774	0.00746493	0.0189387
AnE	1060.724121	54.999866	22.3695	-134.816	0.00806048	0.0176135
AnE	1064.170410	54.999866	22.6	-144.016	0.0080822	0.0146305
AnE	1067.616113	54.999866	22.8079	-154.972	0.00840472	0.0114399
AnE	1071.061426	54.999866	22.9946	-165.668	0.00830787	0.0083806
AnE	1074.506250	54.999866	23.2478	-178.368	0.00820228	0.00703212
AnE	1077.950586	54.999866	23.3835	170.43	0.00789729	0.00809071
AnE	1081.394434	54.999866	23.2907	158.261	0.00755837	0.0102657
AnE	1084.837891	54.999866	22.9014	148.443	0.0071096	0.0115954
AnE	1088.280762	54.999866	22.2034	138.348	0.00722739	0.0134643
AnE	1091.723242	54.999866	21.4819	130.022	0.0065256	0.0130391
AnE	1095.165332	54.999866	20.2261	120.71	0.00661515	0.013831
AnE	1098.606836	54.999866	18.8699	112.058	0.00669375	0.0143358
AnE	1102.047949	54.999866	17.165	101.096	0.0072659	0.0158489
AnE	1105.488672	54.999866	15.4156	89.6386	0.00719312	0.0158155
AnE	1108.928906	54.999866	14.0048	73.9506	0.00694828	0.0152589
AnE	1112.368750	54.999866	13.2962	54.9247	0.00697017	0.014821
AnE	1115.808105	54.999866	14.3095	32.632	0.00712873	0.0132119
AnE	1119.247070	54.999866	17.3251	12.1005	0.00762892	0.00913179
AnE	1122.685645	54.999866	20.4167	-22.7741	0.00744857	0.00511254
AnE	1126.123730	54.999866	22.1914	-50.0738	0.00753489	0.0105009
AnE	1129.561426	54.999866	23.2141	-68.9822	0.00750106	0.0140115
AnE	1132.998730	54.999866	23.5529	-82.0952	0.00729876	0.014886
AnE	1136.435645	54.999866	23.8221	-96.6871	0.00778641	0.0163946
AnE	1139.872168	54.999866	24.33	-109.474	0.00773967	0.0160621
AnE	1143.308203	54.999866	25.1443	-122.674	0.00741019	0.014607
AnE	1146.743945	54.999866	25.8787	-133.646	0.00764438	0.0138608
AnE	1150.179297	54.999866	26.422	-143.76	0.00803775	0.0127409
AnE	1153.614258	54.999866	27.2026	-152.263	0.00792437	0.0107142
AnE	1157.048828	54.999866	27.9147	-161.265	0.00834899	0.00902408
AnE	1160.483008	54.999866	28.4897	-168.616	0.00841986	0.00733927
AnE	1163.916797	54.999866	28.7954	-176.578	0.00872826	0.00622147
AnE	1167.350195	54.999866	28.9285	176.813	0.00892527	0.00615535
AnE	1170.783301	54.999866	28.9144	169.553	0.00924314	0.00744884
AnE	1174.216016	54.999866	28.7067	163.559	0.00868478	0.00859728
AnE	1177.648438	54.999866	28.3893	156.792	0.00863587	0.0108396
AnE	1181.080469	54.999866	27.8279	150.779	0.00889971	0.0135546
AnE	1184.512109	54.999866	27.1758	143.859	0.00844773	0.0155942
AnE	1187.943457	54.999866	26.4442	137.129	0.00825316	0.0178504
AnE	1191.374512	54.999866	25.3319	128.589	0.00840484	0.021534
AnE	1194.805176	54.999866	24.3165	120.133	0.00769991	0.0224744
AnE	1198.235547	54.999866	23.1054	108.764	0.00715062	0.0235565
AnE	1201.665527	54.999866	21.7478	97.5972	0.00729755	0.0252467
AnE	1205.095215	54.999866	20.6932	83.5772	0.00733422	0.0238454
AnE	1208.524609	54.999866	19.6526	70.1664	0.00769259	0.0208769
AnE	1211.953711	54.999866	18.178	53.5416	0.00852992	0.0164183
AnE	1215.382422	54.999866	16.9611	38.867	0.0092422	0.0120811
AnE	1218.810938	54.999866	15.7955	21.9017	0.00935457	0.007636
AnE	1222.239063	54.999866	14.7563	8.31378	0.00990144	0.00801464
AnE	1225.666895	54.999866	13.62	-6.48161	0.00980663	0.0129061
AnE	1229.094531	54.999866	12.5616	-19.4032	0.00938257	0.0185551
AnE	1232.521777	54.999866	12.1047	-35.8838	0.0084869	0.0245772
AnE	1235.948828	54.999866	11.9301	-53.7054	0.00774955	0.0285511
AnE	1239.375586	54.999866	13.1209	-72.8558	0.00709801	0.0290915
AnE	1242.801953	54.999866	14.4187	-88.2134	0.0075364	0.0307865
AnE	1246.228223	54.999866	16.7137	-101.939	0.00779475	0.028553
AnE	1249.654102	54.999866	18.3286	-110.801	0.00800855	0.0262337
AnE	1253.079785	54.999866	20.0885	-119.363	0.00840463	0.0242773
AnE	1256.505176	54.999866	21.073	-125.722	0.00866392	0.0226157
AnE	1259.930273	54.999866	21.9618	-132.516	0.00905597	0.0208903
AnE	1263.355273	54.999866	22.4272	-138.081	0.00905106	0.0186821
AnE	1266.779883	54.999866	22.7376	-144.228	0.00950688	0.0170171
AnE	1270.204297	54.999866	22.8472	-149.413	0.00943237	0.0148013
AnE	1273.628516	54.999866	22.8595	-155.823	0.010089	0.0130733
AnE	1277.052441	54.999866	22.8724	-161.442	0.0106376	0.0114791
AnE	1280.476172	54.999866	22.7352	-168.299	0.0114442	0.00985145
AnE	1283.899609	54.999866	22.641	-174.789	0.0109919	0.00800438
AnE	1287.322949	54.999866	22.4729	177.392	0.0104738	0.00770283
AnE	1290.745996	54.999866	22.5525	170.34	0.0109758	0.00971195
AnE	1294.168848	54.999866	22.4062	162.214	0.0102728	0.0118155
AnE	1297.591504	54.999866	22.0972	155.226	0.0105327	0.0147585
AnE	1301.013965	54.999866	21.7865	147.321	0.0106488	0.0177755
AnE	1304.436230	54.999866	21.2832	140.864	0.0100906	0.0187825
AnE	1307.858301	54.999866	20.7269	134.177	0.00993172	0.0200376
AnE	1311.280078	54.999866	19.9764	128.501	0.00959157	0.0204006
AnE	1314.701758	54.999866	18.9372	122.77	0.00966271	0.0214246
AnE	1318.123340	54.999866	17.8758	117.333	0.00962639	0.021904
AnE	1321.544629	54.999866	16.4115	112.087	0.00991474	0.0231141
AnE	1324.965723	54.999866	14.9817	107.869	0.00984709	0.02359
AnE	1328.386719	54.999866	13.2736	104.157	0.00994778	0.0250589
AnE	1331.807520	54.999866	11.6258	100.34	0.0102203	0.0274346
AnE	1335.228223	54.999866	10.1484	99.8215	0.00962913	0.0291441
AnE	1338.648730	54.999866	8.20655	100.592	0.00933006	0.0352612
AnE	1342.069043	54.999866	7.44155	133.345	0.00737529	0.0467768
AnE	1345.489258	54.999866	8.40834	174.196	0.00889581	0.0811603
AnE	1348.909277	54.999866	10.7723	-126.714	0.00846364	0.0644657
AnE	1352.329199	54.999866	15.6498	-105.86	0.00788607	0.0417029
AnE	1355.749023	54.999866	19.6463	-101.387	0.00966421	0.0320411
AnE	1359.168652	54.999866	22.6443	-102.79	0.0112705	0.029004
AnE	1362.588184	54.999866	24.3982	-106.611	0.0116263	0.026474
AnE	1366.007617	54.999866	25.4579	-110.716	0.0119481	0.0259477
AnE	1369.426855	54.999866	25.9004	-115.864	0.0126294	0.0254737
AnE	1372.845996	54.999866	27.0411	-121.538	0.0126031	0.0238682
AnE	1376.265039	54.999866	27.4875	-126.853	0.01216	0.0217307
AnE	1379.684082	54.999866	27.7676	-131.808	0.0133871	0.0224489
AnE	1383.102930	54.999866	28.1064	-138.097	0.0137253	0.0209459
AnE	1386.521680	54.999866	28.2273	-143.111	0.0145226	0.0203509
AnE	1389.940332	54.999866	27.6889	-149.312	0.0146384	0.0181533
AnE	1393.358887	54.999866	28.2296	-154.121	0.01429	0.0156291
AnE	1396.777344	54.999866	28.0258	-159.339	0.0154785	0.0145116
AnE	1400.195801	54.999866	28.1498	-164.018	0.0148289	0.011986
AnE	1403.614063	54.999866	28.1003	-169.692	0.0149517	0.00990501
AnE	1407.032324	54.999866	28.4554	-173.735	0.0151292	0.00873213
AnE	1410.450586	54.999866	28.6875	-178.955	0.0151083	0.00783652
AnE	1413.868652	54.999866	28.9104	176.468	0.0143599	0.0076423
AnE	1417.286719	54.999866	29.171	171.742	0.0144619	0.00874297
AnE	1420.704785	54.999866	28.985	167.542	0.0146362	0.0104027
AnE	1424.122754	54.999866	28.9443	162.528	0.015188	0.0129262
AnE	1427.540625	54.999866	29.1811	158.741	0.0154666	0.0150024
AnE	1430.958496	54.999866	28.8985	154.363	0.015066	0.0170362
AnE	1434.376367	54.999866	28.7474	149.881	0.0151624	0.0194032
AnE	1437.794141	54.999866	28.2206	145.835	0.0153884	0.0220327
AnE	1441.211914	54.999866	28.3034	142.438	0.0147315	0.0228703
AnE	1444.629688	54.999866	27.4302	137.822	0.0151923	0.0259903
AnE	1448.047363	54.999866	26.7228	134.479	0.0157701	0.0288402
AnE	1451.465039	54.999866	26.2342	129.862	0.0147394	0.0294231
AnE	1454.882813	54.999866	26.1816	126.479	0.0148588	0.0311108
AnE	1458.300488	54.999866	25.2514	122.139	0.0149979	0.0342927
AnE	1461.718164	54.999866	23.8286	118.304	0.015096	0.0371789
AnE	1465.135840	54.999866	22.5519	114.345	0.0150685	0.0404345
AnE	1468.553516	54.999866	21.4896	111.566	0.0136245	0.043445
AnE	1471.971191	54.999866	19.0133	108.798	0.0128159	0.047792
AnE	1475.388867	54.999866	16.7693	105.273	0.011449	0.0571618
AnE	1478.806543	54.999866	13.3241	107.771	0.00885221	0.0829782
AnE	1482.224316	54.999866	9.93275	109.61	0.00756489	0.119216
AnE	1485.642090	54.999866	7.38619	153.087	0.00758856	1.01086
AnE	1489.059863	54.999866	8.39625	-170.666	0.00529029	0.189111
AnE	1492.477734	54.999866	6.8804	-38.043	0.00786247	0.106778
AnE	1495.895508	54.999866	7.22605	-64.4097	0.0096087	0.0776548
AnE	1499.313477	54.999866	9.34609	-62.7146	0.0116711	0.0673781
AnE	1502.731445	54.999866	8.99361	-85.0885	0.0123517	0.0612586
AnE	1506.149414	54.999866	10.0641	-92.0667	0.0146374	0.061452
AnE	1509.567480	54.999866	11.2295	-98.3707	0.0140987	0.056488
AnE	1512.985547	54.999866	12.2807	-103.573	0.0149261	0.0533409
AnE	1516.403711	54.999866	12.7209	-106.365	0.0157183	0.0553017
AnE	1519.821973	54.999866	13.9784	-113.365	0.0160652	0.0539673
AnE	1523.240234	54.999866	15.0613	-118.316	0.0163994	0.0517841
AnE	1526.658691	54.999866	15.4155	-123.914	0.0175449	0.052875
AnE	1530.077148	54.999866	16.6008	-129.126	0.0178093	0.0488461
AnE	1533.495703	54.999866	17.2071	-135.722	0.0176047	0.0454476
AnE	1536.914258	54.999866	17.7598	-140.122	0.0188619	0.0432543
AnE	1540.333008	54.999866	18.2969	-146.138	0.0189222	0.0386933
AnE	1543.751855	54.999866	18.8977	-151.419	0.0209423	0.0374327
AnE	1547.170801	54.999866	19.4468	-156.994	0.0213125	0.0314029
AnE	1550.589844	54.999866	19.7101	-161.171	0.0216696	0.0276111
AnE	1554.008887	54.999866	20.3269	-166.217	0.0231919	0.0236778
AnE	1557.428223	54.999866	20.4359	-169.426	0.0227917	0.0201223
AnE	1560.847559	54.999866	20.9373	-174.554	0.0241573	0.0166263
AnE	1564.266992	54.999866	20.9584	-177.261	0.0225833	0.01422
AnE	1567.686621	54.999866	21.3281	177.811	0.0238882	0.0141145
AnE	1571.106348	54.999866	21.4071	174.799	0.0256176	0.0159379
AnE	1574.526270	54.999866	21.6609	170.694	0.0243321	0.0176772
AnE	1577.946289	54.999866	22.0194	168.409	0.0246459	0.0195235
AnE	1581.366406	54.999866	21.8422	164.971	0.0253927	0.0237323
AnE	1584.786719	54.999866	22.0016	161.869	0.025014	0.0265518
AnE	1588.207227	54.999866	21.6314	159.123	0.023713	0.0286357
AnE	1591.627832	54.999866	22.0655	156.104	0.025103	0.0331334
